Repository: andreimatx/bga_inspection_tool

# BGA X-ray Void Inspection Tool

Automated void inspection for BGA (Ball Grid Array) solder joints from 2D
X-ray images. Detects all 256 balls of a 16×16 BGA — including on oblique,
perspective-distorted views — segments the gas voids inside each ball,
measures them, and classifies every ball and board against **IPC-A-610 /
IPC-7095** acceptance criteria. Each run produces presentation-grade Excel
and Word reports plus machine-readable CSVs.

## How it works

1. **Preprocessing** — CLAHE contrast enhancement + median denoising.
2. **Ball detection** — Hough circles + dark-blob evidence, regularized onto
   the 16×16 BGA grid. Oblique views (pitch anisotropy ≥ 1.12) get an
   affine + homography grid fit and a per-ball local snap with
   non-degradation gates; straight views get a rescue-only snap that fixes
   clearly misplaced circles without touching good ones.
3. **Void segmentation** — per ball: median-background subtraction (kernel
   larger than the ball), bond-wire suppression via grayscale closing,
   residual thresholding, then shape filtering. Detected bubbles are
   rendered as fitted circles (physical voids are spherical) when they fill
   ≥ 45% of the fitted disc.
4. **Metrics & classification** — projected void area per ball vs the IPC
   limits (below), plus component-level filters against rim arcs, trace
   stripes and bare-board bleed-through.
5. **Reporting** — Excel (4 sheets, charts, conditional formatting), Word
   (with embedded annotated X-ray), CSVs, and diagnostic overlay images.

## Acceptance criteria (see `src/standards.py`)

| Rule | Source | Result |
|---|---|---|
| Cumulative void area per ball > **25%** | IPC-A-610 (Class 1/2/3) | **FAIL / DEFECT** |
| Total void in the **10–25%** band | IPC-7095 process guidance | REVIEW / process indicator |
| Single void ≥ **12.25%** area (~35% of ball diameter) | IPC-7095 dominant-void guidance | REVIEW / process indicator |
| Voids at the pad interface | IPC-7095 | NOT EVALUATED — impossible from one top-down 2D view; stated, not guessed |

Board verdict: **REJECT** if any ball fails, **ACCEPT WITH PROCESS
INDICATORS** if any ball is flagged, otherwise **ACCEPT**.

## Usage

```bash

# One board (searched under Images_BGA/Raw/<family>/)
python src/main.py PCBA2_05

# Several boards — runs in parallel, one worker per image (default)
python src/main.py PCBA1_07,PCBA1_08,PCBA2_05

# A folder, a single file, sequential mode, custom output root
python src/main.py --input-dir Images_BGA/Raw/PCBA2
python src/main.py --image path/to/board.jpg
python src/main.py PCBA2_05 --jobs 1
python src/main.py PCBA2_05 --output-root results/

# Also dump the 768 per-ball ROI/mask JPGs (~190 MB, visual debugging only)
python src/main.py PCBA2_05 --save-ball-crops

# Custom thresholds (defaults are the IPC values: 10 / 25 / 12.25)
python src/main.py PCBA2_05 --warning-threshold 8 --fail-threshold 20
```

Every run prints per-stage timings, e.g.:

```
[TIMING] Load: 0.2s | Preprocess: 0.3s | Ball detection: 26.7s | Void segmentation: 3.3s | Annotations: 0.4s | Reports: 3.2s
[TIMING] TOTAL: 34.1s
```

## Outputs (per board, under the output root)

| Path | Content |
|---|---|
| `Processed/<board>_01..06_*.jpg` | Diagnostic overlays: CLAHE, denoised, ROI debug, pad contours, annotated metrics, void preview |
| `Reports/<board>_inspection_report.xlsx` | 4 sheets: Executive Summary, IPC Evaluation, Ball Details, Algorithm Analysis (honest assessment) |
| `Reports/<board>_inspection_report.docx` | Printable report with charts and the annotated X-ray |
| `Reports/<board>_ball_metrics.csv` | Per-ball table (positions, areas, void %, IPC assessment) |
| `Reports/<board>_summary.csv` | One-line board summary with the IPC verdict |
| `ROI/`, `Masks/` | Per-ball crops and void masks (only with `--save-ball-crops`) |

Report templates generated from the same code live in `templates/`
(regenerate with `python tools/generate_report_templates.py`).

## Quality gates

```bash

# Unit tests: IPC threshold boundaries, verdict aggregation, merge exactness
python -m pytest tests/ -q            # ~5 s, no images needed

# Full image regression: re-analyzes every reference X-ray and compares

# per-ball metrics against tools/regression_baseline.json
python tools/regression_check.py            # compare
python tools/regression_check.py --update   # rewrite baseline (deliberate!)
```

The regression baseline is the safety net for algorithm changes: all
performance work (memoized evidence scoring, vectorized radius estimation,
spatial-hash candidate merging, parallel batch) was verified bit-identical
against it.

## Performance

Measured on a 3008×2512 px board, 8-core machine:

| Scenario | Time |
|---|---|
| Single board, detection stage | ~27 s |
| Single board, full pipeline | ~35 s |
| Batch of 8 boards (parallel, `--jobs` auto) | ~2.5 min wall |

File: Images_BGA/Results Samples/Reports/PCBA2_05_ball_metrics.csv
image_name,ball_id,center_x,center_y,diameter_px,ball_area_px,void_count,total_void_area_px,largest_void_area_px,void_ratio_percent,largest_void_ratio_percent,quality,is_estimated_pad,confidence,largest_void_diameter_percent,ipc_assessment
PCBA2_05.jpg,1,1265,112,104,8494.87,7,535,113,6.2979,1.3302,PASS,False,1.0,11.53,ACCEPTABLE
PCBA2_05.jpg,2,1111,117,102,8171.28,7,253,55,3.0962,0.6731,PASS,False,1.0,8.2,ACCEPTABLE
PCBA2_05.jpg,3,961,118,104,8494.87,11,724,211,8.5228,2.4839,PASS,False,1.0,15.76,ACCEPTABLE
PCBA2_05.jpg,4,810,119,104,8494.87,11,609,127,7.169,1.495,PASS,False,1.0,12.23,ACCEPTABLE
PCBA2_05.jpg,5,660,121,106,8824.73,5,249,113,2.8216,1.2805,PASS,False,1.0,11.32,ACCEPTABLE
PCBA2_05.jpg,6,2621,121,90,6361.73,2,162,149,2.5465,2.3421,PASS,False,1.0,15.3,ACCEPTABLE
PCBA2_05.jpg,7,1416,122,96,7238.23,11,891,253,12.3096,3.4953,REVIEW,False,1.0,18.7,PROCESS INDICATOR
PCBA2_05.jpg,8,353,123,116,10568.32,8,839,298,7.9388,2.8197,PASS,False,1.0,16.79,ACCEPTABLE
PCBA2_05.jpg,9,510,123,110,9503.32,2,187,138,1.9677,1.4521,PASS,False,1.0,12.05,ACCEPTABLE
PCBA2_05.jpg,10,2017,123,90,6361.73,7,783,253,12.308,3.9769,REVIEW,False,1.0,19.94,PROCESS INDICATOR
PCBA2_05.jpg,11,1716,124,90,6361.73,5,405,197,6.3662,3.0966,PASS,False,1.0,17.6,ACCEPTABLE
PCBA2_05.jpg,12,1866,124,90,6361.73,4,516,377,8.111,5.9261,PASS,False,1.0,24.34,ACCEPTABLE
PCBA2_05.jpg,13,2170,124,94,6939.78,6,438,149,6.3114,2.147,PASS,False,1.0,14.65,ACCEPTABLE
PCBA2_05.jpg,14,2323,124,94,6939.78,7,495,197,7.1328,2.8387,PASS,False,1.0,16.85,ACCEPTABLE
PCBA2_05.jpg,15,2474,124,94,6939.78,4,156,49,2.2479,0.7061,PASS,False,1.0,8.4,ACCEPTABLE
PCBA2_05.jpg,16,1565,125,92,6647.61,6,706,253,10.6204,3.8059,REVIEW,False,1.0,19.51,PROCESS INDICATOR
PCBA2_05.jpg,17,1719,270,92,6647.61,5,311,143,4.6784,2.1511,PASS,False,1.0,14.67,ACCEPTABLE
PCBA2_05.jpg,18,662,275,100,7853.98,5,239,87,3.043,1.1077,PASS,False,1.0,10.52,ACCEPTABLE
PCBA2_05.jpg,19,813,275,98,7542.96,2,226,197,2.9962,2.6117,PASS,False,1.0,16.16,ACCEPTABLE
PCBA2_05.jpg,20,964,275,98,7542.96,4,604,426,8.0075,5.6476,PASS,False,1.0,23.76,ACCEPTABLE
PCBA2_05.jpg,21,1116,275,98,7542.96,9,444,113,5.8863,1.4981,PASS,False,1.0,12.24,ACCEPTABLE
PCBA2_05.jpg,22,1265,275,94,6939.78,13,506,109,7.2913,1.5707,PASS,False,1.0,12.53,ACCEPTABLE
PCBA2_05.jpg,23,1419,275,94,6939.78,11,583,149,8.4008,2.147,PASS,False,1.0,14.65,ACCEPTABLE
PCBA2_05.jpg,24,1867,275,90,6361.73,3,568,490,8.9284,7.7023,PASS,False,1.0,27.75,ACCEPTABLE
PCBA2_05.jpg,25,2020,275,94,6939.78,3,211,81,3.0404,1.1672,PASS,False,1.0,10.8,ACCEPTABLE
PCBA2_05.jpg,26,2170,275,94,6939.78,5,570,366,8.2135,5.2739,PASS,False,1.0,22.97,ACCEPTABLE
PCBA2_05.jpg,27,2323,275,94,6939.78,2,630,377,9.0781,5.4325,PASS,False,1.0,23.31,ACCEPTABLE
PCBA2_05.jpg,28,2474,275,94,6939.78,6,610,441,8.7899,6.3547,PASS,False,1.0,25.21,ACCEPTABLE
PCBA2_05.jpg,29,2624,275,94,6939.78,2,98,49,1.4121,0.7061,PASS,False,1.0,8.4,ACCEPTABLE
PCBA2_05.jpg,30,1565,276,90,6361.73,6,386,197,6.0675,3.0966,PASS,False,1.0,17.6,ACCEPTABLE
PCBA2_05.jpg,31,360,280,108,9160.88,3,420,317,4.5847,3.4604,PASS,False,1.0,18.6,ACCEPTABLE
PCBA2_05.jpg,32,510,280,104,8494.87,5,1140,627,13.4199,7.3809,REVIEW,False,1.0,27.17,PROCESS INDICATOR
PCBA2_05.jpg,33,2470,424,90,6361.73,2,810,613,12.7324,9.6358,REVIEW,False,1.0,31.04,PROCESS INDICATOR
PCBA2_05.jpg,34,2168,425,90,6361.73,3,243,113,3.8197,1.7762,PASS,False,1.0,13.33,ACCEPTABLE
PCBA2_05.jpg,35,2320,425,90,6361.73,4,704,377,11.0662,5.9261,REVIEW,False,1.0,24.34,PROCESS INDICATOR
PCBA2_05.jpg,36,1867,426,90,6361.73,4,578,197,9.0856,3.0966,PASS,False,1.0,17.6,ACCEPTABLE
PCBA2_05.jpg,37,2018,426,90,6361.73,3,544,253,8.5511,3.9769,PASS,False,1.0,19.94,ACCEPTABLE
PCBA2_05.jpg,38,1566,427,90,6361.73,8,601,270,9.4471,4.2441,PASS,False,1.0,20.6,ACCEPTABLE
PCBA2_05.jpg,39,1717,427,90,6361.73,5,450,253,7.0736,3.9769,PASS,False,1.0,19.94,ACCEPTABLE
PCBA2_05.jpg,40,512,428,98,7542.96,5,829,317,10.9904,4.2026,REVIEW,False,1.0,20.5,PROCESS INDICATOR
PCBA2_05.jpg,41,809,428,98,7542.96,5,421,149,5.5814,1.9754,PASS,False,1.0,14.05,ACCEPTABLE
PCBA2_05.jpg,42,1264,428,92,6647.61,5,385,149,5.7916,2.2414,PASS,False,1.0,14.97,ACCEPTABLE
PCBA2_05.jpg,43,1419,428,94,6939.78,9,321,81,4.6255,1.1672,PASS,False,1.0,10.8,ACCEPTABLE
PCBA2_05.jpg,44,2624,428,94,6939.78,3,138,60,1.9885,0.8646,PASS,False,1.0,9.3,ACCEPTABLE
PCBA2_05.jpg,45,1114,429,96,7238.23,3,118,49,1.6302,0.677,PASS,False,1.0,8.23,ACCEPTABLE
PCBA2_05.jpg,46,961,430,96,7238.23,3,118,55,1.6302,0.7599,PASS,False,1.0,8.72,ACCEPTABLE
PCBA2_05.jpg,47,657,431,90,6361.73,3,138,81,2.1692,1.2732,PASS,False,1.0,11.28,ACCEPTABLE
PCBA2_05.jpg,48,355,433,106,8824.73,4,878,709,9.9493,8.0342,PASS,False,1.0,28.34,ACCEPTABLE
PCBA2_05.jpg,49,2320,576,90,6361.73,5,637,317,10.013,4.9829,REVIEW,False,1.0,22.32,PROCESS INDICATOR
PCBA2_05.jpg,50,2019,577,90,6361.73,3,339,197,5.3287,3.0966,PASS,False,1.0,17.6,ACCEPTABLE
PCBA2_05.jpg,51,2169,577,90,6361.73,3,463,253,7.2779,3.9769,PASS,False,1.0,19.94,ACCEPTABLE
PCBA2_05.jpg,52,2471,577,90,6361.73,2,78,49,1.2261,0.7702,PASS,False,1.0,8.78,ACCEPTABLE
PCBA2_05.jpg,53,963,579,94,6939.78,6,295,81,4.2509,1.1672,PASS,False,1.0,10.8,ACCEPTABLE
PCBA2_05.jpg,54,512,580,100,7853.98,5,727,571,9.2565,7.2702,PASS,False,1.0,26.96,ACCEPTABLE
PCBA2_05.jpg,55,1116,580,94,6939.78,6,334,113,4.8128,1.6283,PASS,False,1.0,12.76,ACCEPTABLE
PCBA2_05.jpg,56,1265,580,94,6939.78,5,569,197,8.1991,2.8387,PASS,False,1.0,16.85,ACCEPTABLE
PCBA2_05.jpg,57,1419,580,94,6939.78,8,417,113,6.0088,1.6283,PASS,False,1.0,12.76,ACCEPTABLE
PCBA2_05.jpg,58,1570,580,94,6939.78,5,451,253,6.4988,3.6456,PASS,False,1.0,19.09,ACCEPTABLE
PCBA2_05.jpg,59,1720,580,94,6939.78,3,411,197,5.9224,2.8387,PASS,False,1.0,16.85,ACCEPTABLE
PCBA2_05.jpg,60,1868,580,94,6939.78,3,515,253,7.421,3.6456,PASS,False,1.0,19.09,ACCEPTABLE
PCBA2_05.jpg,61,2624,580,94,6939.78,2,454,441,6.542,6.3547,PASS,False,1.0,25.21,ACCEPTABLE
PCBA2_05.jpg,62,660,581,92,6647.61,3,358,144,5.3854,2.1662,PASS,False,1.0,14.72,ACCEPTABLE
PCBA2_05.jpg,63,811,581,94,6939.78,3,191,113,2.7522,1.6283,PASS,False,1.0,12.76,ACCEPTABLE
PCBA2_05.jpg,64,359,584,100,7853.98,4,768,604,9.7785,7.6904,PASS,False,1.0,27.73,ACCEPTABLE
PCBA2_05.jpg,65,2320,727,90,6361.73,3,587,377,9.2271,5.9261,PASS,False,1.0,24.34,ACCEPTABLE
PCBA2_05.jpg,66,2472,727,90,6361.73,4,748,317,11.7578,4.9829,REVIEW,False,1.0,22.32,PROCESS INDICATOR
PCBA2_05.jpg,67,813,729,96,7238.23,8,456,197,6.2999,2.7217,PASS,False,1.0,16.5,ACCEPTABLE
PCBA2_05.jpg,68,964,729,94,6939.78,5,455,149,6.5564,2.147,PASS,False,1.0,14.65,ACCEPTABLE
PCBA2_05.jpg,69,1116,729,94,6939.78,6,191,49,2.7522,0.7061,PASS,False,1.0,8.4,ACCEPTABLE
PCBA2_05.jpg,70,1265,729,94,6939.78,6,578,253,8.3288,3.6456,PASS,False,1.0,19.09,ACCEPTABLE
PCBA2_05.jpg,71,1419,729,94,6939.78,5,405,113,5.8359,1.6283,PASS,False,1.0,12.76,ACCEPTABLE
PCBA2_05.jpg,72,1570,729,94,6939.78,4,396,149,5.7062,2.147,PASS,False,1.0,14.65,ACCEPTABLE
PCBA2_05.jpg,73,1720,729,94,6939.78,4,604,253,8.7034,3.6456,PASS,False,1.0,19.09,ACCEPTABLE
PCBA2_05.jpg,74,1868,729,94,6939.78,7,524,197,7.5507,2.8387,PASS,False,1.0,16.85,ACCEPTABLE
PCBA2_05.jpg,75,2020,729,94,6939.78,3,757,327,10.9081,4.712,REVIEW,False,1.0,21.71,PROCESS INDICATOR
PCBA2_05.jpg,76,2170,729,94,6939.78,4,440,317,6.3403,4.5679,PASS,False,1.0,21.37,ACCEPTABLE
PCBA2_05.jpg,77,2624,729,94,6939.78,3,330,197,4.7552,2.8387,PASS,False,1.0,16.85,ACCEPTABLE
PCBA2_05.jpg,78,661,731,96,7238.23,6,297,128,4.1032,1.7684,PASS,False,1.0,13.3,ACCEPTABLE
PCBA2_05.jpg,79,510,733,98,7542.96,5,309,81,4.0965,1.0738,PASS,False,1.0,10.36,ACCEPTABLE
PCBA2_05.jpg,80,359,734,98,7542.96,4,192,65,2.5454,0.8617,PASS,False,1.0,9.28,ACCEPTABLE
PCBA2_05.jpg,81,2320,877,90,6361.73,2,78,49,1.2261,0.7702,PASS,False,1.0,8.78,ACCEPTABLE
PCBA2_05.jpg,82,2472,877,90,6361.73,2,726,529,11.412,8.3154,REVIEW,False,1.0,28.84,PROCESS INDICATOR
PCBA2_05.jpg,83,813,882,94,6939.78,3,76,29,1.0951,0.4179,PASS,False,1.0,6.46,ACCEPTABLE
PCBA2_05.jpg,84,964,882,94,6939.78,3,127,49,1.83,0.7061,PASS,False,1.0,8.4,ACCEPTABLE
PCBA2_05.jpg,85,1116,882,94,6939.78,9,290,58,4.1788,0.8358,PASS,False,1.0,9.14,ACCEPTABLE
PCBA2_05.jpg,86,1265,882,94,6939.78,5,194,81,2.7955,1.1672,PASS,False,1.0,10.8,ACCEPTABLE
PCBA2_05.jpg,87,1419,882,94,6939.78,6,605,197,8.7179,2.8387,PASS,False,1.0,16.85,ACCEPTABLE
PCBA2_05.jpg,88,1570,882,94,6939.78,1,29,29,0.4179,0.4179,PASS,False,1.0,6.46,ACCEPTABLE
PCBA2_05.jpg,89,1720,882,94,6939.78,3,375,317,5.4036,4.5679,PASS,False,1.0,21.37,ACCEPTABLE
PCBA2_05.jpg,90,1868,882,94,6939.78,6,1034,441,14.8996,6.3547,REVIEW,False,1.0,25.21,PROCESS INDICATOR
PCBA2_05.jpg,91,2020,882,94,6939.78,4,424,249,6.1097,3.588,PASS,False,1.0,18.94,ACCEPTABLE
PCBA2_05.jpg,92,2170,882,94,6939.78,3,479,253,6.9022,3.6456,PASS,False,1.0,19.09,ACCEPTABLE
PCBA2_05.jpg,93,2624,882,94,6939.78,1,49,49,0.7061,0.7061,PASS,False,1.0,8.4,ACCEPTABLE
PCBA2_05.jpg,94,510,883,96,7238.23,4,375,147,5.1808,2.0309,PASS,False,1.0,14.25,ACCEPTABLE
PCBA2_05.jpg,95,661,883,94,6939.78,5,584,197,8.4153,2.8387,PASS,False,1.0,16.85,ACCEPTABLE
PCBA2_05.jpg,96,359,884,98,7542.96,2,142,113,1.8825,1.4981,PASS,False,1.0,12.24,ACCEPTABLE
PCBA2_05.jpg,97,2472,1028,90,6361.73,4,600,529,9.4314,8.3154,PASS,False,1.0,28.84,ACCEPTABLE
PCBA2_05.jpg,98,813,1030,94,6939.78,8,336,81,4.8417,1.1672,PASS,False,1.0,10.8,ACCEPTABLE
PCBA2_05.jpg,99,964,1030,94,6939.78,5,328,113,4.7264,1.6283,PASS,False,1.0,12.76,ACCEPTABLE
PCBA2_05.jpg,100,1116,1030,94,6939.78,9,405,113,5.8359,1.6283,PASS,False,1.0,12.76,ACCEPTABLE
PCBA2_05.jpg,101,1868,1030,94,6939.78,5,377,158,5.4325,2.2767,PASS,False,1.0,15.09,ACCEPTABLE
PCBA2_05.jpg,102,2020,1030,94,6939.78,4,427,356,6.1529,5.1298,PASS,False,1.0,22.65,ACCEPTABLE
PCBA2_05.jpg,103,2170,1030,94,6939.78,4,644,317,9.2798,4.5679,PASS,False,1.0,21.37,ACCEPTABLE
PCBA2_05.jpg,104,2323,1030,94,6939.78,4,633,441,9.1213,6.3547,PASS,False,1.0,25.21,ACCEPTABLE
PCBA2_05.jpg,105,2624,1030,94,6939.78,3,179,81,2.5793,1.1672,PASS,False,1.0,10.8,ACCEPTABLE
PCBA2_05.jpg,106,1572,1032,100,7853.98,4,798,659,10.1605,8.3906,REVIEW,False,1.0,28.97,PROCESS INDICATOR
PCBA2_05.jpg,107,1723,1032,100,7853.98,2,366,253,4.6601,3.2213,PASS,False,1.0,17.95,ACCEPTABLE
PCBA2_05.jpg,108,1270,1033,102,8171.28,7,493,187,6.0333,2.2885,PASS,False,1.0,15.13,ACCEPTABLE
PCBA2_05.jpg,109,1422,1033,100,7853.98,9,655,317,8.3397,4.0362,PASS,False,1.0,20.09,ACCEPTABLE
PCBA2_05.jpg,110,510,1034,96,7238.23,3,349,207,4.8216,2.8598,PASS,False,1.0,16.91,ACCEPTABLE
PCBA2_05.jpg,111,661,1034,92,6647.61,5,280,81,4.212,1.2185,PASS,False,1.0,11.04,ACCEPTABLE
PCBA2_05.jpg,112,359,1036,98,7542.96,6,198,81,2.625,1.0738,PASS,False,1.0,10.36,ACCEPTABLE
PCBA2_05.jpg,113,2473,1178,90,6361.73,5,725,317,11.3963,4.9829,REVIEW,False,1.0,22.32,PROCESS INDICATOR
PCBA2_05.jpg,114,2321,1179,90,6361.73,5,257,81,4.0398,1.2732,PASS,False,1.0,11.28,ACCEPTABLE
PCBA2_05.jpg,115,813,1181,94,6939.78,3,211,81,3.0404,1.1672,PASS,False,1.0,10.8,ACCEPTABLE
PCBA2_05.jpg,116,964,1181,94,6939.78,3,139,81,2.0029,1.1672,PASS,False,1.0,10.8,ACCEPTABLE
PCBA2_05.jpg,117,1116,1181,94,6939.78,7,431,81,6.2106,1.1672,PASS,False,1.0,10.8,ACCEPTABLE
PCBA2_05.jpg,118,1868,1181,94,6939.78,2,645,364,9.2942,5.2451,PASS,False,1.0,22.9,ACCEPTABLE
PCBA2_05.jpg,119,2020,1181,94,6939.78,3,182,113,2.6226,1.6283,PASS,False,1.0,12.76,ACCEPTABLE
PCBA2_05.jpg,120,2170,1181,94,6939.78,2,406,377,5.8503,5.4325,PASS,False,1.0,23.31,ACCEPTABLE
PCBA2_05.jpg,121,2624,1181,94,6939.78,0,0,0,0.0,0.0,PASS,False,1.0,0.0,ACCEPTABLE
PCBA2_05.jpg,122,1573,1182,100,7853.98,3,867,809,11.039,10.3005,REVIEW,False,1.0,32.09,PROCESS INDICATOR
PCBA2_05.jpg,123,1723,1182,100,7853.98,4,752,613,9.5748,7.805,PASS,False,1.0,27.94,ACCEPTABLE
PCBA2_05.jpg,124,1421,1183,100,7853.98,8,605,197,7.7031,2.5083,PASS,False,1.0,15.84,ACCEPTABLE
PCBA2_05.jpg,125,511,1184,94,6939.78,5,320,193,4.6111,2.7811,PASS,False,1.0,16.68,ACCEPTABLE
PCBA2_05.jpg,126,1271,1184,100,7853.98,6,378,197,4.8128,2.5083,PASS,False,1.0,15.84,ACCEPTABLE
PCBA2_05.jpg,127,662,1185,92,6647.61,7,314,113,4.7235,1.6999,PASS,False,1.0,13.04,ACCEPTABLE
PCBA2_05.jpg,128,359,1186,96,7238.23,2,230,149,3.1776,2.0585,PASS,False,1.0,14.35,ACCEPTABLE
PCBA2_05.jpg,129,2473,1329,90,6361.73,3,519,253,8.1582,3.9769,PASS,False,1.0,19.94,ACCEPTABLE
PCBA2_05.jpg,130,2322,1330,90,6361.73,3,227,149,3.5682,2.3421,PASS,False,1.0,15.3,ACCEPTABLE
PCBA2_05.jpg,131,1724,1333,100,7853.98,1,441,441,5.615,5.615,PASS,False,1.0,23.7,ACCEPTABLE
PCBA2_05.jpg,132,813,1334,94,6939.78,7,475,149,6.8446,2.147,PASS,False,1.0,14.65,ACCEPTABLE
PCBA2_05.jpg,133,964,1334,94,6939.78,2,58,29,0.8358,0.4179,PASS,False,1.0,6.46,ACCEPTABLE
PCBA2_05.jpg,134,1116,1334,94,6939.78,7,386,113,5.5621,1.6283,PASS,False,1.0,12.76,ACCEPTABLE
PCBA2_05.jpg,135,1573,1334,100,7853.98,3,495,197,6.3025,2.5083,PASS,False,1.0,15.84,ACCEPTABLE
PCBA2_05.jpg,136,1868,1334,94,6939.78,1,29,29,0.4179,0.4179,PASS,False,1.0,6.46,ACCEPTABLE
PCBA2_05.jpg,137,2020,1334,94,6939.78,1,49,49,0.7061,0.7061,PASS,False,1.0,8.4,ACCEPTABLE
PCBA2_05.jpg,138,2170,1334,94,6939.78,3,478,441,6.8878,6.3547,PASS,False,1.0,25.21,ACCEPTABLE
PCBA2_05.jpg,139,2624,1334,94,6939.78,1,29,29,0.4179,0.4179,PASS,False,1.0,6.46,ACCEPTABLE
PCBA2_05.jpg,140,1271,1335,100,7853.98,4,571,253,7.2702,3.2213,PASS,False,1.0,17.95,ACCEPTABLE
PCBA2_05.jpg,141,1422,1335,100,7853.98,3,127,49,1.617,0.6239,PASS,False,1.0,7.9,ACCEPTABLE
PCBA2_05.jpg,142,663,1336,90,6361.73,6,350,113,5.5017,1.7762,PASS,False,1.0,13.33,ACCEPTABLE
PCBA2_05.jpg,143,359,1337,94,6939.78,5,225,49,3.2422,0.7061,PASS,False,1.0,8.4,ACCEPTABLE
PCBA2_05.jpg,144,511,1337,92,6647.61,4,220,81,3.3095,1.2185,PASS,False,1.0,11.04,ACCEPTABLE
PCBA2_05.jpg,145,2170,1481,90,6361.73,3,543,317,8.5354,4.9829,PASS,False,1.0,22.32,ACCEPTABLE
PCBA2_05.jpg,146,2322,1481,90,6361.73,4,536,197,8.4254,3.0966,PASS,False,1.0,17.6,ACCEPTABLE
PCBA2_05.jpg,147,2467,1481,90,6361.73,4,596,441,9.3685,6.9321,PASS,False,1.0,26.33,ACCEPTABLE
PCBA2_05.jpg,148,1573,1484,100,7853.98,3,363,165,4.6219,2.1008,PASS,False,1.0,14.49,ACCEPTABLE
PCBA2_05.jpg,149,1724,1484,100,7853.98,2,628,579,7.9959,7.3721,PASS,False,1.0,27.15,ACCEPTABLE
PCBA2_05.jpg,150,1272,1485,100,7853.98,5,633,377,8.0596,4.8001,PASS,False,1.0,21.91,ACCEPTABLE
PCBA2_05.jpg,151,1423,1485,100,7853.98,2,630,377,8.0214,4.8001,PASS,False,1.0,21.91,ACCEPTABLE
PCBA2_05.jpg,152,813,1486,94,6939.78,5,265,149,3.8186,2.147,PASS,False,1.0,14.65,ACCEPTABLE
PCBA2_05.jpg,153,964,1486,94,6939.78,7,505,149,7.2769,2.147,PASS,False,1.0,14.65,ACCEPTABLE
PCBA2_05.jpg,154,1116,1486,94,6939.78,4,174,81,2.5073,1.1672,PASS,False,1.0,10.8,ACCEPTABLE
PCBA2_05.jpg,155,1868,1486,94,6939.78,4,582,253,8.3864,3.6456,PASS,False,1.0,19.09,ACCEPTABLE
PCBA2_05.jpg,156,2020,1486,94,6939.78,5,207,81,2.9828,1.1672,PASS,False,1.0,10.8,ACCEPTABLE
PCBA2_05.jpg,157,2624,1486,94,6939.78,1,81,81,1.1672,1.1672,PASS,False,1.0,10.8,ACCEPTABLE
PCBA2_05.jpg,158,512,1488,90,6361.73,3,153,78,2.405,1.2261,PASS,False,1.0,11.07,ACCEPTABLE
PCBA2_05.jpg,159,663,1488,90,6361.73,2,57,29,0.896,0.4559,PASS,False,1.0,6.75,ACCEPTABLE
PCBA2_05.jpg,160,359,1489,92,6647.61,4,156,49,2.3467,0.7371,PASS,False,1.0,8.59,ACCEPTABLE
PCBA2_05.jpg,161,813,1636,94,6939.78,6,466,149,6.7149,2.147,PASS,False,1.0,14.65,ACCEPTABLE
PCBA2_05.jpg,162,964,1636,94,6939.78,6,502,165,7.2337,2.3776,PASS,False,1.0,15.42,ACCEPTABLE
PCBA2_05.jpg,163,1116,1636,94,6939.78,8,664,197,9.568,2.8387,PASS,False,1.0,16.85,ACCEPTABLE
PCBA2_05.jpg,164,1265,1636,94,6939.78,4,452,194,6.5132,2.7955,PASS,False,1.0,16.72,ACCEPTABLE
PCBA2_05.jpg,165,1419,1636,94,6939.78,2,513,484,7.3922,6.9743,PASS,False,1.0,26.41,ACCEPTABLE
PCBA2_05.jpg,166,1570,1636,94,6939.78,6,784,479,11.2972,6.9022,REVIEW,False,1.0,26.27,PROCESS INDICATOR
PCBA2_05.jpg,167,1720,1636,94,6939.78,1,113,113,1.6283,1.6283,PASS,False,1.0,12.76,ACCEPTABLE
PCBA2_05.jpg,168,1868,1636,94,6939.78,3,519,441,7.4786,6.3547,PASS,False,1.0,25.21,ACCEPTABLE
PCBA2_05.jpg,169,2020,1636,94,6939.78,3,404,197,5.8215,2.8387,PASS,False,1.0,16.85,ACCEPTABLE
PCBA2_05.jpg,170,2170,1636,94,6939.78,4,500,253,7.2048,3.6456,PASS,False,1.0,19.09,ACCEPTABLE
PCBA2_05.jpg,171,2323,1636,94,6939.78,5,165,49,2.3776,0.7061,PASS,False,1.0,8.4,ACCEPTABLE
PCBA2_05.jpg,172,2474,1636,94,6939.78,3,323,197,4.6543,2.8387,PASS,False,1.0,16.85,ACCEPTABLE
PCBA2_05.jpg,173,2624,1636,94,6939.78,4,412,253,5.9368,3.6456,PASS,False,1.0,19.09,ACCEPTABLE
PCBA2_05.jpg,174,663,1638,90,6361.73,7,270,81,4.2441,1.2732,PASS,False,1.0,11.28,ACCEPTABLE
PCBA2_05.jpg,175,360,1639,92,6647.61,4,340,149,5.1146,2.2414,PASS,False,1.0,14.97,ACCEPTABLE
PCBA2_05.jpg,176,510,1640,90,6361.73,12,622,149,9.7772,2.3421,PASS,False,1.0,15.3,ACCEPTABLE
PCBA2_05.jpg,177,2626,1781,90,6361.73,1,29,29,0.4559,0.4559,PASS,False,1.0,6.75,ACCEPTABLE
PCBA2_05.jpg,178,2324,1782,90,6361.73,4,304,113,4.7786,1.7762,PASS,False,1.0,13.33,ACCEPTABLE
PCBA2_05.jpg,179,2475,1782,90,6361.73,7,359,197,5.6431,3.0966,PASS,False,1.0,17.6,ACCEPTABLE
PCBA2_05.jpg,180,662,1786,94,6939.78,10,810,253,11.6718,3.6456,REVIEW,False,1.0,19.09,PROCESS INDICATOR
PCBA2_05.jpg,181,813,1786,94,6939.78,7,615,149,8.862,2.147,PASS,False,1.0,14.65,ACCEPTABLE
PCBA2_05.jpg,182,964,1786,94,6939.78,4,188,81,2.709,1.1672,PASS,False,1.0,10.8,ACCEPTABLE
PCBA2_05.jpg,183,1116,1786,94,6939.78,4,218,85,3.1413,1.2248,PASS,False,1.0,11.07,ACCEPTABLE
PCBA2_05.jpg,184,1265,1786,94,6939.78,6,278,144,4.0059,2.075,PASS,False,1.0,14.4,ACCEPTABLE
PCBA2_05.jpg,185,1419,1786,94,6939.78,3,496,377,7.1472,5.4325,PASS,False,1.0,23.31,ACCEPTABLE
PCBA2_05.jpg,186,1570,1786,94,6939.78,2,426,377,6.1385,5.4325,PASS,False,1.0,23.31,ACCEPTABLE
PCBA2_05.jpg,187,1720,1786,94,6939.78,3,537,375,7.738,5.4036,PASS,False,1.0,23.25,ACCEPTABLE
PCBA2_05.jpg,188,1868,1786,94,6939.78,1,113,113,1.6283,1.6283,PASS,False,1.0,12.76,ACCEPTABLE
PCBA2_05.jpg,189,2020,1786,94,6939.78,4,388,197,5.591,2.8387,PASS,False,1.0,16.85,ACCEPTABLE
PCBA2_05.jpg,190,2170,1786,94,6939.78,3,591,197,8.5161,2.8387,PASS,False,1.0,16.85,ACCEPTABLE
PCBA2_05.jpg,191,359,1789,90,6361.73,4,288,149,4.5271,2.3421,PASS,False,1.0,15.3,ACCEPTABLE
PCBA2_05.jpg,192,511,1792,90,6361.73,5,588,197,9.2428,3.0966,PASS,False,1.0,17.6,ACCEPTABLE
PCBA2_05.jpg,193,2023,1933,90,6361.73,6,518,197,8.1424,3.0966,PASS,False,1.0,17.6,ACCEPTABLE
PCBA2_05.jpg,194,2173,1933,90,6361.73,5,473,197,7.4351,3.0966,PASS,False,1.0,17.6,ACCEPTABLE
PCBA2_05.jpg,195,964,1936,94,6939.78,3,496,298,7.1472,4.2941,PASS,False,1.0,20.72,ACCEPTABLE
PCBA2_05.jpg,196,1116,1936,94,6939.78,3,499,253,7.1904,3.6456,PASS,False,1.0,19.09,ACCEPTABLE
PCBA2_05.jpg,197,1265,1936,94,6939.78,4,736,377,10.6055,5.4325,REVIEW,False,1.0,23.31,PROCESS INDICATOR
PCBA2_05.jpg,198,1419,1936,94,6939.78,3,667,441,9.6113,6.3547,PASS,False,1.0,25.21,ACCEPTABLE
PCBA2_05.jpg,199,1570,1936,94,6939.78,5,661,441,9.5248,6.3547,PASS,False,1.0,25.21,ACCEPTABLE
PCBA2_05.jpg,200,1720,1936,94,6939.78,2,578,529,8.3288,7.6227,PASS,False,1.0,27.61,ACCEPTABLE
PCBA2_05.jpg,201,1868,1936,94,6939.78,6,674,253,9.7121,3.6456,PASS,False,1.0,19.09,ACCEPTABLE
PCBA2_05.jpg,202,2323,1936,94,6939.78,1,197,197,2.8387,2.8387,PASS,False,1.0,16.85,ACCEPTABLE
PCBA2_05.jpg,203,2474,1936,94,6939.78,5,349,167,5.029,2.4064,PASS,False,1.0,15.51,ACCEPTABLE
PCBA2_05.jpg,204,2624,1936,94,6939.78,0,0,0,0.0,0.0,PASS,False,1.0,0.0,ACCEPTABLE
PCBA2_05.jpg,205,664,1940,90,6361.73,6,318,81,4.9986,1.2732,PASS,False,1.0,11.28,ACCEPTABLE
PCBA2_05.jpg,206,815,1940,90,6361.73,8,528,149,8.2996,2.3421,PASS,False,1.0,15.3,ACCEPTABLE
PCBA2_05.jpg,207,361,1941,92,6647.61,8,791,197,11.899,2.9635,REVIEW,False,1.0,17.21,PROCESS INDICATOR
PCBA2_05.jpg,208,512,1943,90,6361.73,7,343,113,5.3916,1.7762,PASS,False,1.0,13.33,ACCEPTABLE
PCBA2_05.jpg,209,2174,2084,90,6361.73,4,684,253,10.7518,3.9769,REVIEW,False,1.0,19.94,PROCESS INDICATOR
PCBA2_05.jpg,210,2476,2084,90,6361.73,3,323,197,5.0772,3.0966,PASS,False,1.0,17.6,ACCEPTABLE
PCBA2_05.jpg,211,1571,2086,90,6361.73,8,596,149,9.3685,2.3421,PASS,False,1.0,15.3,ACCEPTABLE
PCBA2_05.jpg,212,512,2090,94,6939.78,7,527,197,7.5939,2.8387,PASS,False,1.0,16.85,ACCEPTABLE
PCBA2_05.jpg,213,662,2090,94,6939.78,8,516,149,7.4354,2.147,PASS,False,1.0,14.65,ACCEPTABLE
PCBA2_05.jpg,214,813,2090,94,6939.78,6,674,529,9.7121,7.6227,PASS,False,1.0,27.61,ACCEPTABLE
PCBA2_05.jpg,215,964,2090,94,6939.78,4,100,29,1.441,0.4179,PASS,False,1.0,6.46,ACCEPTABLE
PCBA2_05.jpg,216,1116,2090,94,6939.78,3,387,253,5.5765,3.6456,PASS,False,1.0,19.09,ACCEPTABLE
PCBA2_05.jpg,217,1265,2090,94,6939.78,5,597,377,8.6026,5.4325,PASS,False,1.0,23.31,ACCEPTABLE
PCBA2_05.jpg,218,1419,2090,94,6939.78,3,719,441,10.3606,6.3547,REVIEW,False,1.0,25.21,PROCESS INDICATOR
PCBA2_05.jpg,219,1720,2090,94,6939.78,6,350,81,5.0434,1.1672,PASS,False,1.0,10.8,ACCEPTABLE
PCBA2_05.jpg,220,1868,2090,94,6939.78,5,297,113,4.2797,1.6283,PASS,False,1.0,12.76,ACCEPTABLE
PCBA2_05.jpg,221,2020,2090,94,6939.78,3,543,317,7.8245,4.5679,PASS,False,1.0,21.37,ACCEPTABLE
PCBA2_05.jpg,222,2323,2090,94,6939.78,3,607,377,8.7467,5.4325,PASS,False,1.0,23.31,ACCEPTABLE
PCBA2_05.jpg,223,2624,2090,94,6939.78,0,0,0,0.0,0.0,PASS,False,1.0,0.0,ACCEPTABLE
PCBA2_05.jpg,224,361,2093,90,6361.73,6,465,226,7.3093,3.5525,PASS,False,1.0,18.85,ACCEPTABLE
PCBA2_05.jpg,225,2175,2236,90,6361.73,1,29,29,0.4559,0.4559,PASS,False,1.0,6.75,ACCEPTABLE
PCBA2_05.jpg,226,361,2240,94,6939.78,8,496,113,7.1472,1.6283,PASS,False,1.0,12.76,ACCEPTABLE
PCBA2_05.jpg,227,512,2240,94,6939.78,7,644,230,9.2798,3.3142,PASS,False,1.0,18.21,ACCEPTABLE
PCBA2_05.jpg,228,662,2240,94,6939.78,4,208,81,2.9972,1.1672,PASS,False,1.0,10.8,ACCEPTABLE
PCBA2_05.jpg,229,813,2240,94,6939.78,3,475,197,6.8446,2.8387,PASS,False,1.0,16.85,ACCEPTABLE
PCBA2_05.jpg,230,964,2240,94,6939.78,2,458,377,6.5996,5.4325,PASS,False,1.0,23.31,ACCEPTABLE
PCBA2_05.jpg,231,1116,2240,94,6939.78,5,553,317,7.9686,4.5679,PASS,False,1.0,21.37,ACCEPTABLE
PCBA2_05.jpg,232,1265,2240,94,6939.78,2,427,398,6.1529,5.7351,PASS,False,1.0,23.95,ACCEPTABLE
PCBA2_05.jpg,233,1419,2240,94,6939.78,2,558,529,8.0406,7.6227,PASS,False,1.0,27.61,ACCEPTABLE
PCBA2_05.jpg,234,1570,2240,94,6939.78,2,570,317,8.2135,4.5679,PASS,False,1.0,21.37,ACCEPTABLE
PCBA2_05.jpg,235,1720,2240,94,6939.78,3,539,441,7.7668,6.3547,PASS,False,1.0,25.21,ACCEPTABLE
PCBA2_05.jpg,236,1868,2240,94,6939.78,1,81,81,1.1672,1.1672,PASS,False,1.0,10.8,ACCEPTABLE
PCBA2_05.jpg,237,2020,2240,94,6939.78,3,111,49,1.5995,0.7061,PASS,False,1.0,8.4,ACCEPTABLE
PCBA2_05.jpg,238,2323,2240,94,6939.78,1,253,253,3.6456,3.6456,PASS,False,1.0,19.09,ACCEPTABLE
PCBA2_05.jpg,239,2474,2240,94,6939.78,0,0,0,0.0,0.0,PASS,False,1.0,0.0,ACCEPTABLE
PCBA2_05.jpg,240,2624,2240,94,6939.78,0,0,0,0.0,0.0,PASS,False,1.0,0.0,ACCEPTABLE
PCBA2_05.jpg,241,1422,2383,116,10568.32,2,198,149,1.8735,1.4099,PASS,False,1.0,11.87,ACCEPTABLE
PCBA2_05.jpg,242,361,2392,94,6939.78,6,579,253,8.3432,3.6456,PASS,False,1.0,19.09,ACCEPTABLE
PCBA2_05.jpg,243,512,2392,94,6939.78,4,408,317,5.8792,4.5679,PASS,False,1.0,21.37,ACCEPTABLE
PCBA2_05.jpg,244,662,2392,94,6939.78,5,373,197,5.3748,2.8387,PASS,False,1.0,16.85,ACCEPTABLE
PCBA2_05.jpg,245,813,2392,94,6939.78,4,604,529,8.7034,7.6227,PASS,False,1.0,27.61,ACCEPTABLE
PCBA2_05.jpg,246,964,2392,94,6939.78,4,600,529,8.6458,7.6227,PASS,False,1.0,27.61,ACCEPTABLE
PCBA2_05.jpg,247,1116,2392,94,6939.78,4,388,197,5.591,2.8387,PASS,False,1.0,16.85,ACCEPTABLE
PCBA2_05.jpg,248,1265,2392,94,6939.78,3,227,149,3.271,2.147,PASS,False,1.0,14.65,ACCEPTABLE
PCBA2_05.jpg,249,1570,2392,94,6939.78,0,0,0,0.0,0.0,PASS,False,1.0,0.0,ACCEPTABLE
PCBA2_05.jpg,250,1720,2392,94,6939.78,0,0,0,0.0,0.0,PASS,False,1.0,0.0,ACCEPTABLE
PCBA2_05.jpg,251,1868,2392,94,6939.78,0,0,0,0.0,0.0,PASS,False,1.0,0.0,ACCEPTABLE
PCBA2_05.jpg,252,2020,2392,94,6939.78,1,113,113,1.6283,1.6283,PASS,False,1.0,12.76,ACCEPTABLE
PCBA2_05.jpg,253,2170,2392,94,6939.78,0,0,0,0.0,0.0,PASS,False,1.0,0.0,ACCEPTABLE
PCBA2_05.jpg,254,2474,2392,94,6939.78,1,13,13,0.1873,0.1873,PASS,False,1.0,4.33,ACCEPTABLE
PCBA2_05.jpg,255,2624,2392,94,6939.78,3,91,49,1.3113,0.7061,PASS,False,1.0,8.4,ACCEPTABLE
PCBA2_05.jpg,256,2334,2398,90,6361.73,2,346,197,5.4388,3.0966,PASS,False,1.0,17.6,ACCEPTABLE

File: Images_BGA/Results Samples/Reports/PCBA2_06_ball_metrics.csv
image_name,ball_id,center_x,center_y,diameter_px,ball_area_px,void_count,total_void_area_px,largest_void_area_px,void_ratio_percent,largest_void_ratio_percent,quality,is_estimated_pad,confidence,largest_void_diameter_percent,ipc_assessment
PCBA2_06.jpg,1,1574,1187,52,2123.72,0,0,0,0.0,0.0,PASS,False,1.0,0.0,ACCEPTABLE
PCBA2_06.jpg,2,1131,1204,46,1661.9,0,0,0,0.0,0.0,PASS,False,1.0,0.0,ACCEPTABLE
PCBA2_06.jpg,3,1195,1210,46,1661.9,0,0,0,0.0,0.0,PASS,False,1.0,0.0,ACCEPTABLE
PCBA2_06.jpg,4,1274,1210,46,1661.9,0,0,0,0.0,0.0,PASS,False,1.0,0.0,ACCEPTABLE
PCBA2_06.jpg,5,1353,1210,46,1661.9,1,13,13,0.7822,0.7822,PASS,False,1.0,8.84,ACCEPTABLE
PCBA2_06.jpg,6,1432,1210,46,1661.9,2,30,17,1.8052,1.0229,PASS,False,1.0,10.11,ACCEPTABLE
PCBA2_06.jpg,7,1511,1210,48,1809.56,0,0,0,0.0,0.0,PASS,False,1.0,0.0,ACCEPTABLE
PCBA2_06.jpg,8,1676,1199,48,1809.56,1,13,13,0.7184,0.7184,PASS,False,1.0,8.48,ACCEPTABLE
PCBA2_06.jpg,9,1748,1201,52,2123.72,1,49,49,2.3073,2.3073,PASS,False,1.0,15.19,ACCEPTABLE
PCBA2_06.jpg,10,1831,1207,42,1385.44,2,166,85,11.9817,6.1352,REVIEW,False,1.0,24.77,PROCESS INDICATOR
PCBA2_06.jpg,11,1907,1207,42,1385.44,3,118,76,8.5171,5.4856,PASS,False,1.0,23.42,ACCEPTABLE
PCBA2_06.jpg,12,880,1211,46,1661.9,0,0,0,0.0,0.0,PASS,False,1.0,0.0,ACCEPTABLE
PCBA2_06.jpg,13,1038,1211,46,1661.9,1,29,29,1.745,1.745,PASS,False,1.0,13.21,ACCEPTABLE
PCBA2_06.jpg,14,716,1212,48,1809.56,1,49,49,2.7078,2.7078,PASS,False,1.0,16.46,ACCEPTABLE
PCBA2_06.jpg,15,791,1217,46,1661.9,0,0,0,0.0,0.0,PASS,False,1.0,0.0,ACCEPTABLE
PCBA2_06.jpg,16,959,1220,52,2123.72,1,24,24,1.1301,1.1301,PASS,False,1.0,10.63,ACCEPTABLE
PCBA2_06.jpg,17,1909,1256,44,1520.53,2,42,29,2.7622,1.9072,PASS,False,1.0,13.81,ACCEPTABLE
PCBA2_06.jpg,18,1434,1259,46,1661.9,1,49,49,2.9484,2.9484,PASS,False,1.0,17.17,ACCEPTABLE
PCBA2_06.jpg,19,1592,1259,48,1809.56,1,22,22,1.2158,1.2158,PASS,False,1.0,11.03,ACCEPTABLE
PCBA2_06.jpg,20,1831,1258,48,1809.56,0,0,0,0.0,0.0,PASS,False,1.0,0.0,ACCEPTABLE
PCBA2_06.jpg,21,716,1258,46,1661.9,1,81,81,4.8739,4.8739,PASS,False,1.0,22.08,ACCEPTABLE
PCBA2_06.jpg,22,873,1246,46,1661.9,1,29,29,1.745,1.745,PASS,False,1.0,13.21,ACCEPTABLE
PCBA2_06.jpg,23,1031,1255,50,1963.5,0,0,0,0.0,0.0,PASS,False,1.0,0.0,ACCEPTABLE
PCBA2_06.jpg,24,1116,1260,46,1661.9,0,0,0,0.0,0.0,PASS,False,1.0,0.0,ACCEPTABLE
PCBA2_06.jpg,25,1195,1260,46,1661.9,0,0,0,0.0,0.0,PASS,False,1.0,0.0,ACCEPTABLE
PCBA2_06.jpg,26,1275,1260,46,1661.9,1,13,13,0.7822,0.7822,PASS,False,1.0,8.84,ACCEPTABLE
PCBA2_06.jpg,27,1355,1260,46,1661.9,1,29,29,1.745,1.745,PASS,False,1.0,13.21,ACCEPTABLE
PCBA2_06.jpg,28,1514,1260,46,1661.9,0,0,0,0.0,0.0,PASS,False,1.0,0.0,ACCEPTABLE
PCBA2_06.jpg,29,1737,1261,42,1385.44,0,0,0,0.0,0.0,PASS,False,1.0,0.0,ACCEPTABLE
PCBA2_06.jpg,30,798,1261,46,1661.9,0,0,0,0.0,0.0,PASS,False,1.0,0.0,ACCEPTABLE
PCBA2_06.jpg,31,949,1264,50,1963.5,1,113,113,5.755,5.755,PASS,False,1.0,23.99,ACCEPTABLE
PCBA2_06.jpg,32,1679,1262,52,2123.72,2,145,107,6.8277,5.0383,PASS,False,1.0,22.45,ACCEPTABLE
PCBA2_06.jpg,33,1754,1308,44,1520.53,0,0,0,0.0,0.0,PASS,False,1.0,0.0,ACCEPTABLE
PCBA2_06.jpg,34,1433,1309,46,1661.9,0,0,0,0.0,0.0,PASS,False,1.0,0.0,ACCEPTABLE
PCBA2_06.jpg,35,1515,1309,48,1809.56,2,58,29,3.2052,1.6026,PASS,False,1.0,12.66,ACCEPTABLE
PCBA2_06.jpg,36,1594,1309,46,1661.9,0,0,0,0.0,0.0,PASS,False,1.0,0.0,ACCEPTABLE
PCBA2_06.jpg,37,1674,1309,46,1661.9,1,29,29,1.745,1.745,PASS,False,1.0,13.21,ACCEPTABLE
PCBA2_06.jpg,38,1835,1309,50,1963.5,0,0,0,0.0,0.0,PASS,False,1.0,0.0,ACCEPTABLE
PCBA2_06.jpg,39,709,1310,48,1809.56,1,29,29,1.6026,1.6026,PASS,False,1.0,12.66,ACCEPTABLE
PCBA2_06.jpg,40,792,1308,46,1661.9,0,0,0,0.0,0.0,PASS,False,1.0,0.0,ACCEPTABLE
PCBA2_06.jpg,41,872,1308,46,1661.9,1,29,29,1.745,1.745,PASS,False,1.0,13.21,ACCEPTABLE
PCBA2_06.jpg,42,954,1297,46,1661.9,0,0,0,0.0,0.0,PASS,False,1.0,0.0,ACCEPTABLE
PCBA2_06.jpg,43,1035,1310,46,1661.9,2,42,29,2.5272,1.745,PASS,False,1.0,13.21,ACCEPTABLE
PCBA2_06.jpg,44,1116,1310,46,1661.9,0,0,0,0.0,0.0,PASS,False,1.0,0.0,ACCEPTABLE
PCBA2_06.jpg,45,1195,1310,46,1661.9,0,0,0,0.0,0.0,PASS,False,1.0,0.0,ACCEPTABLE
PCBA2_06.jpg,46,1274,1310,44,1520.53,0,0,0,0.0,0.0,PASS,False,1.0,0.0,ACCEPTABLE
PCBA2_06.jpg,47,1355,1310,46,1661.9,0,0,0,0.0,0.0,PASS,False,1.0,0.0,ACCEPTABLE
PCBA2_06.jpg,48,1921,1306,52,2123.72,0,0,0,0.0,0.0,PASS,False,1.0,0.0,ACCEPTABLE
PCBA2_06.jpg,49,1927,1357,52,2123.72,1,13,13,0.6121,0.6121,PASS,False,1.0,7.82,ACCEPTABLE
PCBA2_06.jpg,50,1678,1359,44,1520.53,1,29,29,1.9072,1.9072,PASS,False,1.0,13.81,ACCEPTABLE
PCBA2_06.jpg,51,1763,1354,50,1963.5,2,42,29,2.139,1.477,PASS,False,1.0,12.15,ACCEPTABLE
PCBA2_06.jpg,52,716,1359,46,1661.9,1,113,113,6.7994,6.7994,PASS,False,1.0,26.08,ACCEPTABLE
PCBA2_06.jpg,53,873,1358,48,1809.56,1,49,49,2.7078,2.7078,PASS,False,1.0,16.46,ACCEPTABLE
PCBA2_06.jpg,54,952,1358,46,1661.9,3,39,13,2.3467,0.7822,PASS,False,1.0,8.84,ACCEPTABLE
PCBA2_06.jpg,55,1034,1360,46,1661.9,1,29,29,1.745,1.745,PASS,False,1.0,13.21,ACCEPTABLE
PCBA2_06.jpg,56,1115,1360,46,1661.9,2,58,29,3.49,1.745,PASS,False,1.0,13.21,ACCEPTABLE
PCBA2_06.jpg,57,1195,1360,46,1661.9,0,0,0,0.0,0.0,PASS,False,1.0,0.0,ACCEPTABLE
PCBA2_06.jpg,58,1274,1360,46,1661.9,1,13,13,0.7822,0.7822,PASS,False,1.0,8.84,ACCEPTABLE
PCBA2_06.jpg,59,1354,1360,46,1661.9,0,0,0,0.0,0.0,PASS,False,1.0,0.0,ACCEPTABLE
PCBA2_06.jpg,60,1434,1361,48,1809.56,0,0,0,0.0,0.0,PASS,False,1.0,0.0,ACCEPTABLE
PCBA2_06.jpg,61,1517,1360,48,1809.56,0,0,0,0.0,0.0,PASS,False,1.0,0.0,ACCEPTABLE
PCBA2_06.jpg,62,1843,1363,48,1809.56,1,29,29,1.6026,1.6026,PASS,False,1.0,12.66,ACCEPTABLE
PCBA2_06.jpg,63,791,1358,48,1809.56,2,58,29,3.2052,1.6026,PASS,False,1.0,12.66,ACCEPTABLE
PCBA2_06.jpg,64,1594,1362,48,1809.56,2,70,41,3.8683,2.2657,PASS,False,1.0,15.05,ACCEPTABLE
PCBA2_06.jpg,65,1761,1410,48,1809.56,0,0,0,0.0,0.0,PASS,False,1.0,0.0,ACCEPTABLE
PCBA2_06.jpg,66,701,1414,52,2123.72,1,37,37,1.7422,1.7422,PASS,False,1.0,13.2,ACCEPTABLE
PCBA2_06.jpg,67,875,1411,48,1809.56,0,0,0,0.0,0.0,PASS,False,1.0,0.0,ACCEPTABLE
PCBA2_06.jpg,68,953,1412,44,1520.53,2,78,49,5.1298,3.2226,PASS,False,1.0,17.95,ACCEPTABLE
PCBA2_06.jpg,69,1196,1411,48,1809.56,0,0,0,0.0,0.0,PASS,False,1.0,0.0,ACCEPTABLE
PCBA2_06.jpg,70,1276,1411,48,1809.56,1,27,27,1.4921,1.4921,PASS,False,1.0,12.22,ACCEPTABLE
PCBA2_06.jpg,71,1520,1408,50,1963.5,0,0,0,0.0,0.0,PASS,False,1.0,0.0,ACCEPTABLE
PCBA2_06.jpg,72,1599,1412,48,1809.56,1,13,13,0.7184,0.7184,PASS,False,1.0,8.48,ACCEPTABLE
PCBA2_06.jpg,73,1679,1406,52,2123.72,1,13,13,0.6121,0.6121,PASS,False,1.0,7.82,ACCEPTABLE
PCBA2_06.jpg,74,1850,1415,50,1963.5,2,68,49,3.4632,2.4955,PASS,False,1.0,15.8,ACCEPTABLE
PCBA2_06.jpg,75,787,1413,48,1809.56,1,49,49,2.7078,2.7078,PASS,False,1.0,16.46,ACCEPTABLE
PCBA2_06.jpg,76,1359,1412,48,1809.56,0,0,0,0.0,0.0,PASS,False,1.0,0.0,ACCEPTABLE
PCBA2_06.jpg,77,1442,1412,50,1963.5,0,0,0,0.0,0.0,PASS,False,1.0,0.0,ACCEPTABLE
PCBA2_06.jpg,78,1026,1414,52,2123.72,0,0,0,0.0,0.0,PASS,False,1.0,0.0,ACCEPTABLE
PCBA2_06.jpg,79,1117,1412,46,1661.9,1,29,29,1.745,1.745,PASS,False,1.0,13.21,ACCEPTABLE
PCBA2_06.jpg,80,1928,1407,52,2123.72,0,0,0,0.0,0.0,PASS,False,1.0,0.0,ACCEPTABLE
PCBA2_06.jpg,81,1121,1468,52,2123.72,0,0,0,0.0,0.0,PASS,False,1.0,0.0,ACCEPTABLE
PCBA2_06.jpg,82,701,1466,48,1809.56,1,49,49,2.7078,2.7078,PASS,False,1.0,16.46,ACCEPTABLE
PCBA2_06.jpg,83,951,1464,44,1520.53,1,20,20,1.3153,1.3153,PASS,False,1.0,11.47,ACCEPTABLE
PCBA2_06.jpg,84,1602,1464,50,1963.5,0,0,0,0.0,0.0,PASS,False,1.0,0.0,ACCEPTABLE
PCBA2_06.jpg,85,1684,1463,48,1809.56,0,0,0,0.0,0.0,PASS,False,1.0,0.0,ACCEPTABLE
PCBA2_06.jpg,86,1764,1463,48,1809.56,0,0,0,0.0,0.0,PASS,False,1.0,0.0,ACCEPTABLE
PCBA2_06.jpg,87,1849,1463,50,1963.5,0,0,0,0.0,0.0,PASS,False,1.0,0.0,ACCEPTABLE
PCBA2_06.jpg,88,787,1464,50,1963.5,1,81,81,4.1253,4.1253,PASS,False,1.0,20.31,ACCEPTABLE
PCBA2_06.jpg,89,873,1464,46,1661.9,1,29,29,1.745,1.745,PASS,False,1.0,13.21,ACCEPTABLE
PCBA2_06.jpg,90,1037,1465,48,1809.56,1,29,29,1.6026,1.6026,PASS,False,1.0,12.66,ACCEPTABLE
PCBA2_06.jpg,91,1197,1466,52,2123.72,0,0,0,0.0,0.0,PASS,False,1.0,0.0,ACCEPTABLE
PCBA2_06.jpg,92,1276,1465,52,2123.72,0,0,0,0.0,0.0,PASS,False,1.0,0.0,ACCEPTABLE
PCBA2_06.jpg,93,1358,1465,52,2123.72,2,58,29,2.7311,1.3655,PASS,False,1.0,11.69,ACCEPTABLE
PCBA2_06.jpg,94,1437,1463,50,1963.5,0,0,0,0.0,0.0,PASS,False,1.0,0.0,ACCEPTABLE
PCBA2_06.jpg,95,1943,1460,52,2123.72,0,0,0,0.0,0.0,PASS,False,1.0,0.0,ACCEPTABLE
PCBA2_06.jpg,96,1513,1470,52,2123.72,0,0,0,0.0,0.0,PASS,False,1.0,0.0,ACCEPTABLE
PCBA2_06.jpg,97,695,1520,50,1963.5,0,0,0,0.0,0.0,PASS,False,1.0,0.0,ACCEPTABLE
PCBA2_06.jpg,98,1685,1515,48,1809.56,1,29,29,1.6026,1.6026,PASS,False,1.0,12.66,ACCEPTABLE
PCBA2_06.jpg,99,1939,1513,44,1520.53,2,42,29,2.7622,1.9072,PASS,False,1.0,13.81,ACCEPTABLE
PCBA2_06.jpg,100,781,1512,48,1809.56,1,81,81,4.4762,4.4762,PASS,False,1.0,21.16,ACCEPTABLE
PCBA2_06.jpg,101,1032,1516,46,1661.9,0,0,0,0.0,0.0,PASS,False,1.0,0.0,ACCEPTABLE
PCBA2_06.jpg,102,1603,1516,48,1809.56,1,26,26,1.4368,1.4368,PASS,False,1.0,11.99,ACCEPTABLE
PCBA2_06.jpg,103,1768,1516,46,1661.9,1,29,29,1.745,1.745,PASS,False,1.0,13.21,ACCEPTABLE
PCBA2_06.jpg,104,1858,1520,52,2123.72,0,0,0,0.0,0.0,PASS,False,1.0,0.0,ACCEPTABLE
PCBA2_06.jpg,105,867,1517,50,1963.5,1,81,81,4.1253,4.1253,PASS,False,1.0,20.31,ACCEPTABLE
PCBA2_06.jpg,106,951,1517,50,1963.5,2,78,49,3.9725,2.4955,PASS,False,1.0,15.8,ACCEPTABLE
PCBA2_06.jpg,107,1117,1514,48,1809.56,1,29,29,1.6026,1.6026,PASS,False,1.0,12.66,ACCEPTABLE
PCBA2_06.jpg,108,1527,1516,52,2123.72,0,0,0,0.0,0.0,PASS,False,1.0,0.0,ACCEPTABLE
PCBA2_06.jpg,109,1441,1519,48,1809.56,0,0,0,0.0,0.0,PASS,False,1.0,0.0,ACCEPTABLE
PCBA2_06.jpg,110,1195,1519,52,2123.72,1,29,29,1.3655,1.3655,PASS,False,1.0,11.69,ACCEPTABLE
PCBA2_06.jpg,111,1277,1519,52,2123.72,0,0,0,0.0,0.0,PASS,False,1.0,0.0,ACCEPTABLE
PCBA2_06.jpg,112,1359,1519,52,2123.72,0,0,0,0.0,0.0,PASS,False,1.0,0.0,ACCEPTABLE
PCBA2_06.jpg,113,695,1570,48,1809.56,0,0,0,0.0,0.0,PASS,False,1.0,0.0,ACCEPTABLE
PCBA2_06.jpg,114,777,1580,50,1963.5,0,0,0,0.0,0.0,PASS,False,1.0,0.0,ACCEPTABLE
PCBA2_06.jpg,115,1607,1569,48,1809.56,0,0,0,0.0,0.0,PASS,False,1.0,0.0,ACCEPTABLE
PCBA2_06.jpg,116,1689,1570,48,1809.56,0,0,0,0.0,0.0,PASS,False,1.0,0.0,ACCEPTABLE
PCBA2_06.jpg,117,868,1569,48,1809.56,2,110,81,6.0788,4.4762,PASS,False,1.0,21.16,ACCEPTABLE
PCBA2_06.jpg,118,947,1570,50,1963.5,1,113,113,5.755,5.755,PASS,False,1.0,23.99,ACCEPTABLE
PCBA2_06.jpg,119,1031,1569,48,1809.56,1,81,81,4.4762,4.4762,PASS,False,1.0,21.16,ACCEPTABLE
PCBA2_06.jpg,120,1118,1570,48,1809.56,2,61,32,3.371,1.7684,PASS,False,1.0,13.3,ACCEPTABLE
PCBA2_06.jpg,121,1523,1579,48,1809.56,0,0,0,0.0,0.0,PASS,False,1.0,0.0,ACCEPTABLE
PCBA2_06.jpg,122,1775,1570,50,1963.5,1,29,29,1.477,1.477,PASS,False,1.0,12.15,ACCEPTABLE
PCBA2_06.jpg,123,1863,1574,50,1963.5,0,0,0,0.0,0.0,PASS,False,1.0,0.0,ACCEPTABLE
PCBA2_06.jpg,124,1443,1572,52,2123.72,2,78,49,3.6728,2.3073,PASS,False,1.0,15.19,ACCEPTABLE
PCBA2_06.jpg,125,1942,1568,52,2123.72,1,13,13,0.6121,0.6121,PASS,False,1.0,7.82,ACCEPTABLE
PCBA2_06.jpg,126,1199,1570,52,2123.72,1,81,81,3.8141,3.8141,PASS,False,1.0,19.53,ACCEPTABLE
PCBA2_06.jpg,127,1277,1573,52,2123.72,0,0,0,0.0,0.0,PASS,False,1.0,0.0,ACCEPTABLE
PCBA2_06.jpg,128,1360,1573,52,2123.72,0,0,0,0.0,0.0,PASS,False,1.0,0.0,ACCEPTABLE
PCBA2_06.jpg,129,696,1623,44,1520.53,0,0,0,0.0,0.0,PASS,False,1.0,0.0,ACCEPTABLE
PCBA2_06.jpg,130,1442,1628,50,1963.5,2,94,81,4.7874,4.1253,PASS,False,1.0,20.31,ACCEPTABLE
PCBA2_06.jpg,131,1107,1628,50,1963.5,1,13,13,0.6621,0.6621,PASS,False,1.0,8.14,ACCEPTABLE
PCBA2_06.jpg,132,1694,1624,46,1661.9,1,29,29,1.745,1.745,PASS,False,1.0,13.21,ACCEPTABLE
PCBA2_06.jpg,133,1776,1623,48,1809.56,1,13,13,0.7184,0.7184,PASS,False,1.0,8.48,ACCEPTABLE
PCBA2_06.jpg,134,1861,1623,48,1809.56,1,29,29,1.6026,1.6026,PASS,False,1.0,12.66,ACCEPTABLE
PCBA2_06.jpg,135,1944,1622,46,1661.9,2,78,49,4.6934,2.9484,PASS,False,1.0,17.17,ACCEPTABLE
PCBA2_06.jpg,136,778,1624,52,2123.72,2,98,49,4.6146,2.3073,PASS,False,1.0,15.19,ACCEPTABLE
PCBA2_06.jpg,137,865,1624,48,1809.56,2,42,29,2.321,1.6026,PASS,False,1.0,12.66,ACCEPTABLE
PCBA2_06.jpg,138,945,1624,52,2123.72,1,113,113,5.3209,5.3209,PASS,False,1.0,23.07,ACCEPTABLE
PCBA2_06.jpg,139,1029,1624,52,2123.72,1,81,81,3.8141,3.8141,PASS,False,1.0,19.53,ACCEPTABLE
PCBA2_06.jpg,140,1525,1622,50,1963.5,0,0,0,0.0,0.0,PASS,False,1.0,0.0,ACCEPTABLE
PCBA2_06.jpg,141,1611,1624,50,1963.5,1,13,13,0.6621,0.6621,PASS,False,1.0,8.14,ACCEPTABLE
PCBA2_06.jpg,142,1278,1626,48,1809.56,2,73,44,4.0341,2.4315,PASS,False,1.0,15.59,ACCEPTABLE
PCBA2_06.jpg,143,1361,1625,52,2123.72,1,29,29,1.3655,1.3655,PASS,False,1.0,11.69,ACCEPTABLE
PCBA2_06.jpg,144,1197,1629,50,1963.5,1,23,23,1.1714,1.1714,PASS,False,1.0,10.82,ACCEPTABLE
PCBA2_06.jpg,145,691,1676,50,1963.5,1,49,49,2.4955,2.4955,PASS,False,1.0,15.8,ACCEPTABLE
PCBA2_06.jpg,146,1949,1672,52,2123.72,1,29,29,1.3655,1.3655,PASS,False,1.0,11.69,ACCEPTABLE
PCBA2_06.jpg,147,773,1678,48,1809.56,1,81,81,4.4762,4.4762,PASS,False,1.0,21.16,ACCEPTABLE
PCBA2_06.jpg,148,859,1679,46,1661.9,2,62,49,3.7307,2.9484,PASS,False,1.0,17.17,ACCEPTABLE
PCBA2_06.jpg,149,1111,1679,46,1661.9,1,13,13,0.7822,0.7822,PASS,False,1.0,8.84,ACCEPTABLE
PCBA2_06.jpg,150,1698,1678,48,1809.56,1,13,13,0.7184,0.7184,PASS,False,1.0,8.48,ACCEPTABLE
PCBA2_06.jpg,151,1782,1678,48,1809.56,1,49,49,2.7078,2.7078,PASS,False,1.0,16.46,ACCEPTABLE
PCBA2_06.jpg,152,1865,1678,48,1809.56,0,0,0,0.0,0.0,PASS,False,1.0,0.0,ACCEPTABLE
PCBA2_06.jpg,153,943,1679,52,2123.72,1,113,113,5.3209,5.3209,PASS,False,1.0,23.07,ACCEPTABLE
PCBA2_06.jpg,154,1027,1679,52,2123.72,1,49,49,2.3073,2.3073,PASS,False,1.0,15.19,ACCEPTABLE
PCBA2_06.jpg,155,1532,1679,48,1809.56,1,49,49,2.7078,2.7078,PASS,False,1.0,16.46,ACCEPTABLE
PCBA2_06.jpg,156,1614,1679,50,1963.5,2,78,49,3.9725,2.4955,PASS,False,1.0,15.8,ACCEPTABLE
PCBA2_06.jpg,157,1278,1680,50,1963.5,0,0,0,0.0,0.0,PASS,False,1.0,0.0,ACCEPTABLE
PCBA2_06.jpg,158,1362,1670,52,2123.72,1,29,29,1.3655,1.3655,PASS,False,1.0,11.69,ACCEPTABLE
PCBA2_06.jpg,159,1193,1681,52,2123.72,3,107,49,5.0383,2.3073,PASS,False,1.0,15.19,ACCEPTABLE
PCBA2_06.jpg,160,1445,1683,52,2123.72,1,29,29,1.3655,1.3655,PASS,False,1.0,11.69,ACCEPTABLE
PCBA2_06.jpg,161,682,1730,52,2123.72,1,82,82,3.8612,3.8612,PASS,False,1.0,19.65,ACCEPTABLE
PCBA2_06.jpg,162,1959,1731,50,1963.5,2,110,81,5.6023,4.1253,PASS,False,1.0,20.31,ACCEPTABLE
PCBA2_06.jpg,163,768,1734,50,1963.5,1,13,13,0.6621,0.6621,PASS,False,1.0,8.14,ACCEPTABLE
PCBA2_06.jpg,164,1026,1734,52,2123.72,1,29,29,1.3655,1.3655,PASS,False,1.0,11.69,ACCEPTABLE
PCBA2_06.jpg,165,1111,1735,46,1661.9,1,81,81,4.8739,4.8739,PASS,False,1.0,22.08,ACCEPTABLE
PCBA2_06.jpg,166,1191,1741,52,2123.72,3,75,49,3.5315,2.3073,PASS,False,1.0,15.19,ACCEPTABLE
PCBA2_06.jpg,167,1786,1734,50,1963.5,2,58,29,2.9539,1.477,PASS,False,1.0,12.15,ACCEPTABLE
PCBA2_06.jpg,168,1875,1732,50,1963.5,1,81,81,4.1253,4.1253,PASS,False,1.0,20.31,ACCEPTABLE
PCBA2_06.jpg,169,851,1733,52,2123.72,0,0,0,0.0,0.0,PASS,False,1.0,0.0,ACCEPTABLE
PCBA2_06.jpg,170,942,1735,52,2123.72,1,13,13,0.6121,0.6121,PASS,False,1.0,7.82,ACCEPTABLE
PCBA2_06.jpg,171,1280,1734,52,2123.72,0,0,0,0.0,0.0,PASS,False,1.0,0.0,ACCEPTABLE
PCBA2_06.jpg,172,1363,1735,52,2123.72,3,91,49,4.2849,2.3073,PASS,False,1.0,15.19,ACCEPTABLE
PCBA2_06.jpg,173,1443,1736,52,2123.72,1,81,81,3.8141,3.8141,PASS,False,1.0,19.53,ACCEPTABLE
PCBA2_06.jpg,174,1532,1734,48,1809.56,2,78,49,4.3104,2.7078,PASS,False,1.0,16.46,ACCEPTABLE
PCBA2_06.jpg,175,1618,1731,52,2123.72,1,49,49,2.3073,2.3073,PASS,False,1.0,15.19,ACCEPTABLE
PCBA2_06.jpg,176,1692,1738,52,2123.72,0,0,0,0.0,0.0,PASS,False,1.0,0.0,ACCEPTABLE
PCBA2_06.jpg,177,683,1790,52,2123.72,1,29,29,1.3655,1.3655,PASS,False,1.0,11.69,ACCEPTABLE
PCBA2_06.jpg,178,1620,1790,52,2123.72,2,42,29,1.9777,1.3655,PASS,False,1.0,11.69,ACCEPTABLE
PCBA2_06.jpg,179,1875,1790,50,1963.5,1,29,29,1.477,1.477,PASS,False,1.0,12.15,ACCEPTABLE
PCBA2_06.jpg,180,1960,1790,50,1963.5,2,98,49,4.9911,2.4955,PASS,False,1.0,15.8,ACCEPTABLE
PCBA2_06.jpg,181,762,1790,52,2123.72,1,81,81,3.8141,3.8141,PASS,False,1.0,19.53,ACCEPTABLE
PCBA2_06.jpg,182,850,1790,50,1963.5,1,81,81,4.1253,4.1253,PASS,False,1.0,20.31,ACCEPTABLE
PCBA2_06.jpg,183,939,1792,48,1809.56,1,29,29,1.6026,1.6026,PASS,False,1.0,12.66,ACCEPTABLE
PCBA2_06.jpg,184,1024,1791,52,2123.72,0,0,0,0.0,0.0,PASS,False,1.0,0.0,ACCEPTABLE
PCBA2_06.jpg,185,1108,1785,52,2123.72,2,92,63,4.332,2.9665,PASS,False,1.0,17.22,ACCEPTABLE
PCBA2_06.jpg,186,1194,1791,52,2123.72,0,0,0,0.0,0.0,PASS,False,1.0,0.0,ACCEPTABLE
PCBA2_06.jpg,187,1280,1791,52,2123.72,0,0,0,0.0,0.0,PASS,False,1.0,0.0,ACCEPTABLE
PCBA2_06.jpg,188,1368,1791,50,1963.5,1,29,29,1.477,1.477,PASS,False,1.0,12.15,ACCEPTABLE
PCBA2_06.jpg,189,1538,1790,50,1963.5,1,49,49,2.4955,2.4955,PASS,False,1.0,15.8,ACCEPTABLE
PCBA2_06.jpg,190,1705,1791,50,1963.5,2,58,29,2.9539,1.477,PASS,False,1.0,12.15,ACCEPTABLE
PCBA2_06.jpg,191,1790,1791,50,1963.5,2,78,49,3.9725,2.4955,PASS,False,1.0,15.8,ACCEPTABLE
PCBA2_06.jpg,192,1449,1791,48,1809.56,1,81,81,4.4762,4.4762,PASS,False,1.0,21.16,ACCEPTABLE
PCBA2_06.jpg,193,1966,1847,50,1963.5,2,58,29,2.9539,1.477,PASS,False,1.0,12.15,ACCEPTABLE
PCBA2_06.jpg,194,680,1848,48,1809.56,0,0,0,0.0,0.0,PASS,False,1.0,0.0,ACCEPTABLE
PCBA2_06.jpg,195,761,1857,52,2123.72,0,0,0,0.0,0.0,PASS,False,1.0,0.0,ACCEPTABLE
PCBA2_06.jpg,196,1708,1848,52,2123.72,2,98,49,4.6146,2.3073,PASS,False,1.0,15.19,ACCEPTABLE
PCBA2_06.jpg,197,1796,1848,48,1809.56,1,29,29,1.6026,1.6026,PASS,False,1.0,12.66,ACCEPTABLE
PCBA2_06.jpg,198,1880,1848,50,1963.5,1,74,74,3.7688,3.7688,PASS,False,1.0,19.41,ACCEPTABLE
PCBA2_06.jpg,199,853,1850,50,1963.5,2,78,49,3.9725,2.4955,PASS,False,1.0,15.8,ACCEPTABLE
PCBA2_06.jpg,200,937,1849,52,2123.72,0,0,0,0.0,0.0,PASS,False,1.0,0.0,ACCEPTABLE
PCBA2_06.jpg,201,1108,1849,52,2123.72,2,78,49,3.6728,2.3073,PASS,False,1.0,15.19,ACCEPTABLE
PCBA2_06.jpg,202,1195,1849,48,1809.56,2,58,29,3.2052,1.6026,PASS,False,1.0,12.66,ACCEPTABLE
PCBA2_06.jpg,203,1280,1849,52,2123.72,1,81,81,3.8141,3.8141,PASS,False,1.0,19.53,ACCEPTABLE
PCBA2_06.jpg,204,1366,1849,52,2123.72,1,81,81,3.8141,3.8141,PASS,False,1.0,19.53,ACCEPTABLE
PCBA2_06.jpg,205,1451,1849,48,1809.56,1,49,49,2.7078,2.7078,PASS,False,1.0,16.46,ACCEPTABLE
PCBA2_06.jpg,206,1533,1849,50,1963.5,1,81,81,4.1253,4.1253,PASS,False,1.0,20.31,ACCEPTABLE
PCBA2_06.jpg,207,1019,1849,52,2123.72,2,78,49,3.6728,2.3073,PASS,False,1.0,15.19,ACCEPTABLE
PCBA2_06.jpg,208,1617,1854,52,2123.72,1,49,49,2.3073,2.3073,PASS,False,1.0,15.19,ACCEPTABLE
PCBA2_06.jpg,209,1196,1903,52,2123.72,2,70,57,3.2961,2.684,PASS,False,1.0,16.38,ACCEPTABLE
PCBA2_06.jpg,210,677,1907,50,1963.5,2,62,49,3.1576,2.4955,PASS,False,1.0,15.8,ACCEPTABLE
PCBA2_06.jpg,211,760,1916,52,2123.72,1,19,19,0.8947,0.8947,PASS,False,1.0,9.46,ACCEPTABLE
PCBA2_06.jpg,212,845,1918,52,2123.72,0,0,0,0.0,0.0,PASS,False,1.0,0.0,ACCEPTABLE
PCBA2_06.jpg,213,1281,1904,52,2123.72,1,29,29,1.3655,1.3655,PASS,False,1.0,11.69,ACCEPTABLE
PCBA2_06.jpg,214,1541,1903,52,2123.72,0,0,0,0.0,0.0,PASS,False,1.0,0.0,ACCEPTABLE
PCBA2_06.jpg,215,1885,1906,50,1963.5,2,162,113,8.2506,5.755,PASS,False,1.0,23.99,ACCEPTABLE
PCBA2_06.jpg,216,1971,1906,50,1963.5,0,0,0,0.0,0.0,PASS,False,1.0,0.0,ACCEPTABLE
PCBA2_06.jpg,217,1023,1907,50,1963.5,1,13,13,0.6621,0.6621,PASS,False,1.0,8.14,ACCEPTABLE
PCBA2_06.jpg,218,1368,1904,52,2123.72,1,21,21,0.9888,0.9888,PASS,False,1.0,9.94,ACCEPTABLE
PCBA2_06.jpg,219,1453,1904,52,2123.72,2,126,113,5.933,5.3209,PASS,False,1.0,23.07,ACCEPTABLE
PCBA2_06.jpg,220,1626,1907,52,2123.72,1,81,81,3.8141,3.8141,PASS,False,1.0,19.53,ACCEPTABLE
PCBA2_06.jpg,221,1714,1906,50,1963.5,1,49,49,2.4955,2.4955,PASS,False,1.0,15.8,ACCEPTABLE
PCBA2_06.jpg,222,1799,1907,48,1809.56,1,113,113,6.2446,6.2446,PASS,False,1.0,24.99,ACCEPTABLE
PCBA2_06.jpg,223,920,1929,52,2123.72,0,0,0,0.0,0.0,PASS,False,1.0,0.0,ACCEPTABLE
PCBA2_06.jpg,224,1108,1930,52,2123.72,0,0,0,0.0,0.0,PASS,False,1.0,0.0,ACCEPTABLE
PCBA2_06.jpg,225,673,1965,48,1809.56,0,0,0,0.0,0.0,PASS,False,1.0,0.0,ACCEPTABLE
PCBA2_06.jpg,226,758,1953,52,2123.72,0,0,0,0.0,0.0,PASS,False,1.0,0.0,ACCEPTABLE
PCBA2_06.jpg,227,1890,1965,50,1963.5,1,113,113,5.755,5.755,PASS,False,1.0,23.99,ACCEPTABLE
PCBA2_06.jpg,228,1973,1966,50,1963.5,0,0,0,0.0,0.0,PASS,False,1.0,0.0,ACCEPTABLE
PCBA2_06.jpg,229,842,1962,52,2123.72,2,62,49,2.9194,2.3073,PASS,False,1.0,15.19,ACCEPTABLE
PCBA2_06.jpg,230,1020,1966,52,2123.72,1,29,29,1.3655,1.3655,PASS,False,1.0,11.69,ACCEPTABLE
PCBA2_06.jpg,231,1368,1966,52,2123.72,1,93,93,4.3791,4.3791,PASS,False,1.0,20.93,ACCEPTABLE
PCBA2_06.jpg,232,1455,1966,52,2123.72,1,113,113,5.3209,5.3209,PASS,False,1.0,23.07,ACCEPTABLE
PCBA2_06.jpg,233,1544,1966,50,1963.5,1,149,149,7.5885,7.5885,PASS,False,1.0,27.55,ACCEPTABLE
PCBA2_06.jpg,234,1629,1966,52,2123.72,1,130,130,6.1213,6.1213,PASS,False,1.0,24.74,ACCEPTABLE
PCBA2_06.jpg,235,1715,1966,52,2123.72,0,0,0,0.0,0.0,PASS,False,1.0,0.0,ACCEPTABLE
PCBA2_06.jpg,236,1803,1966,52,2123.72,1,253,253,11.9131,11.9131,REVIEW,False,1.0,34.52,PROCESS INDICATOR
PCBA2_06.jpg,237,1115,1967,52,2123.72,2,67,38,3.1548,1.7893,PASS,False,1.0,13.38,ACCEPTABLE
PCBA2_06.jpg,238,1195,1966,48,1809.56,1,113,113,6.2446,6.2446,PASS,False,1.0,24.99,ACCEPTABLE
PCBA2_06.jpg,239,1280,1971,52,2123.72,1,63,63,2.9665,2.9665,PASS,False,1.0,17.22,ACCEPTABLE
PCBA2_06.jpg,240,937,1983,42,1385.44,0,0,0,0.0,0.0,PASS,False,1.0,0.0,ACCEPTABLE
PCBA2_06.jpg,241,942,2017,52,2123.72,0,0,0,0.0,0.0,PASS,False,1.0,0.0,ACCEPTABLE
PCBA2_06.jpg,242,1724,2030,44,1520.53,2,78,49,5.1298,3.2226,PASS,False,1.0,17.95,ACCEPTABLE
PCBA2_06.jpg,243,1984,2022,52,2123.72,1,49,49,2.3073,2.3073,PASS,False,1.0,15.19,ACCEPTABLE
PCBA2_06.jpg,244,1814,2032,52,2123.72,0,0,0,0.0,0.0,PASS,False,1.0,0.0,ACCEPTABLE
PCBA2_06.jpg,245,1547,2029,52,2123.72,0,0,0,0.0,0.0,PASS,False,1.0,0.0,ACCEPTABLE
PCBA2_06.jpg,246,1106,2026,52,2123.72,1,49,49,2.3073,2.3073,PASS,False,1.0,15.19,ACCEPTABLE
PCBA2_06.jpg,247,1372,2027,52,2123.72,0,0,0,0.0,0.0,PASS,False,1.0,0.0,ACCEPTABLE
PCBA2_06.jpg,248,1461,2029,52,2123.72,1,29,29,1.3655,1.3655,PASS,False,1.0,11.69,ACCEPTABLE
PCBA2_06.jpg,249,1638,2026,52,2123.72,1,49,49,2.3073,2.3073,PASS,False,1.0,15.19,ACCEPTABLE
PCBA2_06.jpg,250,1899,2024,52,2123.72,0,0,0,0.0,0.0,PASS,False,1.0,0.0,ACCEPTABLE
PCBA2_06.jpg,251,667,2026,50,1963.5,0,0,0,0.0,0.0,PASS,False,1.0,0.0,ACCEPTABLE
PCBA2_06.jpg,252,1018,2027,52,2123.72,0,0,0,0.0,0.0,PASS,False,1.0,0.0,ACCEPTABLE
PCBA2_06.jpg,253,760,2031,52,2123.72,0,0,0,0.0,0.0,PASS,False,1.0,0.0,ACCEPTABLE
PCBA2_06.jpg,254,1282,2036,52,2123.72,0,0,0,0.0,0.0,PASS,False,1.0,0.0,ACCEPTABLE
PCBA2_06.jpg,255,1184,2036,52,2123.72,0,0,0,0.0,0.0,PASS,False,1.0,0.0,ACCEPTABLE
PCBA2_06.jpg,256,842,2045,52,2123.72,0,0,0,0.0,0.0,PASS,False,1.0,0.0,ACCEPTABLE
