Repository: andreimatx/bga_inspection_tool

# BGA X-ray Void Inspection Tool

Automated void inspection for BGA (Ball Grid Array) solder joints from 2D
X-ray images. Detects all 256 balls of a 16×16 BGA — including on oblique,
perspective-distorted views — segments the gas voids inside each ball,
measures them, and classifies every ball and board against **IPC-A-610 /
IPC-7095** acceptance criteria. Each run produces presentation-grade Excel
and Word reports plus machine-readable CSVs.

## How it works

1. **Preprocessing** — CLAHE contrast enhancement + median denoising.
2. **Ball detection** — Hough circles + dark-blob evidence, regularized onto
   the 16×16 BGA grid. Oblique views (pitch anisotropy ≥ 1.12) get an
   affine + homography grid fit and a per-ball local snap with
   non-degradation gates; straight views get a rescue-only snap that fixes
   clearly misplaced circles without touching good ones.
3. **Void segmentation** — per ball: median-background subtraction (kernel
   larger than the ball), bond-wire suppression via grayscale closing,
   residual thresholding, then shape filtering. Detected bubbles are
   rendered as fitted circles (physical voids are spherical) when they fill
   ≥ 45% of the fitted disc.
4. **Metrics & classification** — projected void area per ball vs the IPC
   limits (below), plus component-level filters against rim arcs, trace
   stripes and bare-board bleed-through.
5. **Reporting** — Excel (4 sheets, charts, conditional formatting), Word
   (with embedded annotated X-ray), CSVs, and diagnostic overlay images.

## Acceptance criteria (see `src/standards.py`)

| Rule | Source | Result |
|---|---|---|
| Cumulative void area per ball > **25%** | IPC-A-610 (Class 1/2/3) | **FAIL / DEFECT** |
| Total void in the **10–25%** band | IPC-7095 process guidance | REVIEW / process indicator |
| Single void ≥ **12.25%** area (~35% of ball diameter) | IPC-7095 dominant-void guidance | REVIEW / process indicator |
| Voids at the pad interface | IPC-7095 | NOT EVALUATED — impossible from one top-down 2D view; stated, not guessed |

Board verdict: **REJECT** if any ball fails, **ACCEPT WITH PROCESS
INDICATORS** if any ball is flagged, otherwise **ACCEPT**.

## Usage

```bash

# One board (searched under Images_BGA/Raw/<family>/)
python src/main.py PCBA2_05

# Several boards — runs in parallel, one worker per image (default)
python src/main.py PCBA1_07,PCBA1_08,PCBA2_05

# A folder, a single file, sequential mode, custom output root
python src/main.py --input-dir Images_BGA/Raw/PCBA2
python src/main.py --image path/to/board.jpg
python src/main.py PCBA2_05 --jobs 1
python src/main.py PCBA2_05 --output-root results/

# Also dump the 768 per-ball ROI/mask JPGs (~190 MB, visual debugging only)
python src/main.py PCBA2_05 --save-ball-crops

# Custom thresholds (defaults are the IPC values: 10 / 25 / 12.25)
python src/main.py PCBA2_05 --warning-threshold 8 --fail-threshold 20
```

Every run prints per-stage timings, e.g.:

```
[TIMING] Load: 0.2s | Preprocess: 0.3s | Ball detection: 26.7s | Void segmentation: 3.3s | Annotations: 0.4s | Reports: 3.2s
[TIMING] TOTAL: 34.1s
```

## Outputs (per board, under the output root)

| Path | Content |
|---|---|
| `Processed/<board>_01..06_*.jpg` | Diagnostic overlays: CLAHE, denoised, ROI debug, pad contours, annotated metrics, void preview |
| `Reports/<board>_inspection_report.xlsx` | 4 sheets: Executive Summary, IPC Evaluation, Ball Details, Algorithm Analysis (honest assessment) |
| `Reports/<board>_inspection_report.docx` | Printable report with charts and the annotated X-ray |
| `Reports/<board>_ball_metrics.csv` | Per-ball table (positions, areas, void %, IPC assessment) |
| `Reports/<board>_summary.csv` | One-line board summary with the IPC verdict |
| `ROI/`, `Masks/` | Per-ball crops and void masks (only with `--save-ball-crops`) |

Report templates generated from the same code live in `templates/`
(regenerate with `python tools/generate_report_templates.py`).

## Quality gates

```bash

# Unit tests: IPC threshold boundaries, verdict aggregation, merge exactness
python -m pytest tests/ -q            # ~5 s, no images needed

# Full image regression: re-analyzes every reference X-ray and compares

# per-ball metrics against tools/regression_baseline.json
python tools/regression_check.py            # compare
python tools/regression_check.py --update   # rewrite baseline (deliberate!)
```

The regression baseline is the safety net for algorithm changes: all
performance work (memoized evidence scoring, vectorized radius estimation,
spatial-hash candidate merging, parallel batch) was verified bit-identical
against it.

## Performance

Measured on a 3008×2512 px board, 8-core machine:

| Scenario | Time |
|---|---|
| Single board, detection stage | ~27 s |
| Single board, full pipeline | ~35 s |
| Batch of 8 boards (parallel, `--jobs` auto) | ~2.5 min wall |

File: Images_BGA/Results/Noi_7_7/Reports/PCBA1_08_ball_metrics.csv
image_name,ball_id,center_x,center_y,diameter_px,ball_area_px,void_count,total_void_area_px,largest_void_area_px,void_ratio_percent,largest_void_ratio_percent,quality,is_estimated_pad,confidence
PCBA1_08.jpg,1,1105,650,52,2123.72,0,0,0,0.0,0.0,PASS,False,1.0
PCBA1_08.jpg,2,1821,638,60,2827.43,0,0,0,0.0,0.0,PASS,False,1.0
PCBA1_08.jpg,3,928,646,56,2463.01,0,0,0,0.0,0.0,PASS,False,1.0
PCBA1_08.jpg,4,750,650,52,2123.72,3,81,35,3.8141,1.6481,PASS,False,1.0
PCBA1_08.jpg,5,1017,650,52,2123.72,1,38,38,1.7893,1.7893,PASS,False,1.0
PCBA1_08.jpg,6,1195,642,56,2463.01,1,42,42,1.7052,1.7052,PASS,False,1.0
PCBA1_08.jpg,7,1284,650,50,1963.5,1,23,23,1.1714,1.1714,PASS,False,1.0
PCBA1_08.jpg,8,1372,650,50,1963.5,1,20,20,1.0186,1.0186,PASS,False,1.0
PCBA1_08.jpg,9,1453,642,58,2642.08,0,0,0,0.0,0.0,PASS,False,1.0
PCBA1_08.jpg,10,1551,650,52,2123.72,2,52,28,2.4485,1.3184,PASS,False,1.0
PCBA1_08.jpg,11,1640,650,52,2123.72,2,51,33,2.4015,1.5539,PASS,False,1.0
PCBA1_08.jpg,12,1730,649,50,1963.5,1,39,39,1.9863,1.9863,PASS,False,1.0
PCBA1_08.jpg,13,1908,645,54,2290.22,0,0,0,0.0,0.0,PASS,False,1.0
PCBA1_08.jpg,14,2090,647,52,2123.72,0,0,0,0.0,0.0,PASS,False,1.0
PCBA1_08.jpg,15,839,653,54,2290.22,2,51,30,2.2269,1.3099,PASS,False,1.0
PCBA1_08.jpg,16,2002,647,54,2290.22,2,48,29,2.0959,1.2663,PASS,False,1.0
PCBA1_08.jpg,17,2006,708,52,2123.72,0,0,0,0.0,0.0,PASS,False,1.0
PCBA1_08.jpg,18,747,710,52,2123.72,1,78,78,3.6728,3.6728,PASS,False,1.0
PCBA1_08.jpg,19,1008,704,56,2463.01,1,27,27,1.0962,1.0962,PASS,False,1.0
PCBA1_08.jpg,20,1187,705,54,2290.22,0,0,0,0.0,0.0,PASS,False,1.0
PCBA1_08.jpg,21,1374,710,52,2123.72,0,0,0,0.0,0.0,PASS,False,1.0
PCBA1_08.jpg,22,1464,710,52,2123.72,1,17,17,0.8005,0.8005,PASS,False,1.0
PCBA1_08.jpg,23,1555,710,50,1963.5,1,30,30,1.5279,1.5279,PASS,False,1.0
PCBA1_08.jpg,24,1733,710,52,2123.72,1,22,22,1.0359,1.0359,PASS,False,1.0
PCBA1_08.jpg,25,1822,710,52,2123.72,1,17,17,0.8005,0.8005,PASS,False,1.0
PCBA1_08.jpg,26,1919,705,54,2290.22,1,18,18,0.786,0.786,PASS,False,1.0
PCBA1_08.jpg,27,826,707,60,2827.43,4,103,46,3.6429,1.6269,PASS,False,1.0
PCBA1_08.jpg,28,1645,711,52,2123.72,0,0,0,0.0,0.0,PASS,False,1.0
PCBA1_08.jpg,29,1096,709,60,2827.43,3,52,18,1.8391,0.6366,PASS,False,1.0
PCBA1_08.jpg,30,926,713,56,2463.01,2,52,26,2.1112,1.0556,PASS,False,1.0
PCBA1_08.jpg,31,1269,712,60,2827.43,0,0,0,0.0,0.0,PASS,False,1.0
PCBA1_08.jpg,32,2098,705,60,2827.43,1,34,34,1.2025,1.2025,PASS,False,1.0
PCBA1_08.jpg,33,741,771,54,2290.22,0,0,0,0.0,0.0,PASS,False,1.0
PCBA1_08.jpg,34,833,766,58,2642.08,1,16,16,0.6056,0.6056,PASS,False,1.0
PCBA1_08.jpg,35,912,771,60,2827.43,0,0,0,0.0,0.0,PASS,False,1.0
PCBA1_08.jpg,36,1010,768,54,2290.22,0,0,0,0.0,0.0,PASS,False,1.0
PCBA1_08.jpg,37,1100,770,52,2123.72,1,18,18,0.8476,0.8476,PASS,False,1.0
PCBA1_08.jpg,38,1195,771,52,2123.72,0,0,0,0.0,0.0,PASS,False,1.0
PCBA1_08.jpg,39,1372,771,52,2123.72,1,20,20,0.9417,0.9417,PASS,False,1.0
PCBA1_08.jpg,40,1465,771,52,2123.72,0,0,0,0.0,0.0,PASS,False,1.0
PCBA1_08.jpg,41,1555,771,52,2123.72,1,18,18,0.8476,0.8476,PASS,False,1.0
PCBA1_08.jpg,42,1646,771,52,2123.72,1,16,16,0.7534,0.7534,PASS,False,1.0
PCBA1_08.jpg,43,1734,771,52,2123.72,1,18,18,0.8476,0.8476,PASS,False,1.0
PCBA1_08.jpg,44,1834,766,56,2463.01,0,0,0,0.0,0.0,PASS,False,1.0
PCBA1_08.jpg,45,1910,767,54,2290.22,1,16,16,0.6986,0.6986,PASS,False,1.0
PCBA1_08.jpg,46,2103,767,60,2827.43,0,0,0,0.0,0.0,PASS,False,1.0
PCBA1_08.jpg,47,1285,772,52,2123.72,0,0,0,0.0,0.0,PASS,False,1.0
PCBA1_08.jpg,48,2008,772,54,2290.22,0,0,0,0.0,0.0,PASS,False,1.0
PCBA1_08.jpg,49,927,829,54,2290.22,2,46,27,2.0085,1.1789,PASS,False,1.0
PCBA1_08.jpg,50,734,829,60,2827.43,2,34,18,1.2025,0.6366,PASS,False,1.0
PCBA1_08.jpg,51,829,828,56,2463.01,0,0,0,0.0,0.0,PASS,False,1.0
PCBA1_08.jpg,52,1285,832,54,2290.22,0,0,0,0.0,0.0,PASS,False,1.0
PCBA1_08.jpg,53,1467,833,52,2123.72,0,0,0,0.0,0.0,PASS,False,1.0
PCBA1_08.jpg,54,1558,833,52,2123.72,3,72,32,3.3903,1.5068,PASS,False,1.0
PCBA1_08.jpg,55,1013,829,56,2463.01,1,19,19,0.7714,0.7714,PASS,False,1.0
PCBA1_08.jpg,56,1100,831,54,2290.22,2,66,49,2.8818,2.1395,PASS,False,1.0
PCBA1_08.jpg,57,1190,829,54,2290.22,1,26,26,1.1353,1.1353,PASS,False,1.0
PCBA1_08.jpg,58,1376,833,54,2290.22,0,0,0,0.0,0.0,PASS,False,1.0
PCBA1_08.jpg,59,1649,833,54,2290.22,1,16,16,0.6986,0.6986,PASS,False,1.0
PCBA1_08.jpg,60,1736,835,54,2290.22,1,48,48,2.0959,2.0959,PASS,False,1.0
PCBA1_08.jpg,61,1830,833,52,2123.72,0,0,0,0.0,0.0,PASS,False,1.0
PCBA1_08.jpg,62,1927,827,58,2642.08,0,0,0,0.0,0.0,PASS,False,1.0
PCBA1_08.jpg,63,2107,828,60,2827.43,0,0,0,0.0,0.0,PASS,False,1.0
PCBA1_08.jpg,64,2017,837,56,2463.01,2,90,73,3.6541,2.9639,PASS,False,1.0
PCBA1_08.jpg,65,1650,893,58,2642.08,1,21,21,0.7948,0.7948,PASS,False,1.0
PCBA1_08.jpg,66,737,895,50,1963.5,1,36,36,1.8335,1.8335,PASS,False,1.0
PCBA1_08.jpg,67,822,900,56,2463.01,2,57,36,2.3142,1.4616,PASS,False,1.0
PCBA1_08.jpg,68,918,894,56,2463.01,0,0,0,0.0,0.0,PASS,False,1.0
PCBA1_08.jpg,69,1011,895,52,2123.72,2,80,64,3.767,3.0136,PASS,False,1.0
PCBA1_08.jpg,70,1102,895,54,2290.22,2,55,39,2.4015,1.7029,PASS,False,1.0
PCBA1_08.jpg,71,1192,894,56,2463.01,0,0,0,0.0,0.0,PASS,False,1.0
PCBA1_08.jpg,72,1280,897,58,2642.08,1,22,22,0.8327,0.8327,PASS,False,1.0
PCBA1_08.jpg,73,1376,895,52,2123.72,0,0,0,0.0,0.0,PASS,False,1.0
PCBA1_08.jpg,74,1469,895,54,2290.22,0,0,0,0.0,0.0,PASS,False,1.0
PCBA1_08.jpg,75,1743,895,54,2290.22,0,0,0,0.0,0.0,PASS,False,1.0
PCBA1_08.jpg,76,1834,889,58,2642.08,0,0,0,0.0,0.0,PASS,False,1.0
PCBA1_08.jpg,77,1565,893,58,2642.08,1,44,44,1.6654,1.6654,PASS,False,1.0
PCBA1_08.jpg,78,1921,895,54,2290.22,1,30,30,1.3099,1.3099,PASS,False,1.0
PCBA1_08.jpg,79,2026,902,56,2463.01,0,0,0,0.0,0.0,PASS,False,1.0
PCBA1_08.jpg,80,2116,890,60,2827.43,3,57,21,2.016,0.7427,PASS,False,1.0
PCBA1_08.jpg,81,733,958,54,2290.22,1,28,28,1.2226,1.2226,PASS,False,1.0
PCBA1_08.jpg,82,813,958,60,2827.43,2,37,20,1.3086,0.7074,PASS,False,1.0
PCBA1_08.jpg,83,922,960,54,2290.22,4,82,22,3.5804,0.9606,PASS,False,1.0
PCBA1_08.jpg,84,1838,958,54,2290.22,3,94,39,4.1044,1.7029,PASS,False,1.0
PCBA1_08.jpg,85,1931,958,54,2290.22,0,0,0,0.0,0.0,PASS,False,1.0
PCBA1_08.jpg,86,1010,959,54,2290.22,0,0,0,0.0,0.0,PASS,False,1.0
PCBA1_08.jpg,87,1109,963,58,2642.08,2,45,25,1.7032,0.9462,PASS,False,1.0
PCBA1_08.jpg,88,1286,960,60,2827.43,1,27,27,0.9549,0.9549,PASS,False,1.0
PCBA1_08.jpg,89,1379,959,54,2290.22,0,0,0,0.0,0.0,PASS,False,1.0
PCBA1_08.jpg,90,1473,959,58,2642.08,1,19,19,0.7191,0.7191,PASS,False,1.0
PCBA1_08.jpg,91,1565,957,54,2290.22,0,0,0,0.0,0.0,PASS,False,1.0
PCBA1_08.jpg,92,1655,959,54,2290.22,3,64,28,2.7945,1.2226,PASS,False,1.0
PCBA1_08.jpg,93,1747,958,56,2463.01,1,18,18,0.7308,0.7308,PASS,False,1.0
PCBA1_08.jpg,94,1196,961,56,2463.01,1,30,30,1.218,1.218,PASS,False,1.0
PCBA1_08.jpg,95,2033,966,58,2642.08,2,58,31,2.1952,1.1733,PASS,False,1.0
PCBA1_08.jpg,96,2120,953,60,2827.43,0,0,0,0.0,0.0,PASS,False,1.0
PCBA1_08.jpg,97,717,1016,60,2827.43,1,35,35,1.2379,1.2379,PASS,False,1.0
PCBA1_08.jpg,98,821,1023,52,2123.72,1,19,19,0.8947,0.8947,PASS,False,1.0
PCBA1_08.jpg,99,915,1023,54,2290.22,0,0,0,0.0,0.0,PASS,False,1.0
PCBA1_08.jpg,100,1098,1023,58,2642.08,0,0,0,0.0,0.0,PASS,False,1.0
PCBA1_08.jpg,101,1747,1024,56,2463.01,1,27,27,1.0962,1.0962,PASS,False,1.0
PCBA1_08.jpg,102,1843,1023,54,2290.22,1,18,18,0.786,0.786,PASS,False,1.0
PCBA1_08.jpg,103,1936,1023,54,2290.22,3,81,41,3.5368,1.7902,PASS,False,1.0
PCBA1_08.jpg,104,1014,1028,56,2463.01,0,0,0,0.0,0.0,PASS,False,1.0
PCBA1_08.jpg,105,1193,1024,54,2290.22,1,17,17,0.7423,0.7423,PASS,False,1.0
PCBA1_08.jpg,106,1658,1024,54,2290.22,2,41,24,1.7902,1.0479,PASS,False,1.0
PCBA1_08.jpg,107,2038,1030,58,2642.08,2,79,56,2.9901,2.1195,PASS,False,1.0
PCBA1_08.jpg,108,1288,1026,56,2463.01,2,51,32,2.0706,1.2992,PASS,False,1.0
PCBA1_08.jpg,109,1380,1027,60,2827.43,1,22,22,0.7781,0.7781,PASS,False,1.0
PCBA1_08.jpg,110,1473,1027,60,2827.43,0,0,0,0.0,0.0,PASS,False,1.0
PCBA1_08.jpg,111,1566,1027,60,2827.43,0,0,0,0.0,0.0,PASS,False,1.0
PCBA1_08.jpg,112,2127,1016,60,2827.43,2,38,21,1.344,0.7427,PASS,False,1.0
PCBA1_08.jpg,113,721,1086,56,2463.01,1,34,34,1.3804,1.3804,PASS,False,1.0
PCBA1_08.jpg,114,811,1081,60,2827.43,0,0,0,0.0,0.0,PASS,False,1.0
PCBA1_08.jpg,115,917,1088,54,2290.22,3,67,32,2.9255,1.3972,PASS,False,1.0
PCBA1_08.jpg,116,1006,1088,54,2290.22,0,0,0,0.0,0.0,PASS,False,1.0
PCBA1_08.jpg,117,1086,1092,60,2827.43,0,0,0,0.0,0.0,PASS,False,1.0
PCBA1_08.jpg,118,1758,1089,58,2642.08,2,50,33,1.8924,1.249,PASS,False,1.0
PCBA1_08.jpg,119,1847,1088,54,2290.22,1,22,22,0.9606,0.9606,PASS,False,1.0
PCBA1_08.jpg,120,1193,1089,54,2290.22,2,74,50,3.2311,2.1832,PASS,False,1.0
PCBA1_08.jpg,121,2128,1089,54,2290.22,1,55,55,2.4015,2.4015,PASS,False,1.0
PCBA1_08.jpg,122,1658,1090,60,2827.43,1,69,69,2.4404,2.4404,PASS,False,1.0
PCBA1_08.jpg,123,1948,1095,56,2463.01,3,60,24,2.436,0.9744,PASS,False,1.0
PCBA1_08.jpg,124,2043,1095,58,2642.08,1,20,20,0.757,0.757,PASS,False,1.0
PCBA1_08.jpg,125,1288,1092,60,2827.43,0,0,0,0.0,0.0,PASS,False,1.0
PCBA1_08.jpg,126,1381,1092,60,2827.43,0,0,0,0.0,0.0,PASS,False,1.0
PCBA1_08.jpg,127,1475,1092,60,2827.43,0,0,0,0.0,0.0,PASS,False,1.0
PCBA1_08.jpg,128,1568,1092,60,2827.43,0,0,0,0.0,0.0,PASS,False,1.0
PCBA1_08.jpg,129,2134,1153,56,2463.01,1,26,26,1.0556,1.0556,PASS,False,1.0
PCBA1_08.jpg,130,724,1154,54,2290.22,2,58,34,2.5325,1.4846,PASS,False,1.0
PCBA1_08.jpg,131,816,1154,54,2290.22,1,23,23,1.0043,1.0043,PASS,False,1.0
PCBA1_08.jpg,132,914,1154,54,2290.22,2,43,22,1.8775,0.9606,PASS,False,1.0
PCBA1_08.jpg,133,1005,1154,54,2290.22,1,20,20,0.8733,0.8733,PASS,False,1.0
PCBA1_08.jpg,134,1100,1155,54,2290.22,2,34,18,1.4846,0.786,PASS,False,1.0
PCBA1_08.jpg,135,1755,1156,60,2827.43,1,18,18,0.6366,0.6366,PASS,False,1.0
PCBA1_08.jpg,136,1851,1154,54,2290.22,0,0,0,0.0,0.0,PASS,False,1.0
PCBA1_08.jpg,137,1943,1154,54,2290.22,4,74,21,3.2311,0.9169,PASS,False,1.0
PCBA1_08.jpg,138,2040,1154,54,2290.22,1,55,55,2.4015,2.4015,PASS,False,1.0
PCBA1_08.jpg,139,1663,1156,54,2290.22,2,36,18,1.5719,0.786,PASS,False,1.0
PCBA1_08.jpg,140,1383,1158,56,2463.01,1,19,19,0.7714,0.7714,PASS,False,1.0
PCBA1_08.jpg,141,1476,1158,56,2463.01,0,0,0,0.0,0.0,PASS,False,1.0
PCBA1_08.jpg,142,1289,1157,58,2642.08,1,16,16,0.6056,0.6056,PASS,False,1.0
PCBA1_08.jpg,143,1571,1158,60,2827.43,0,0,0,0.0,0.0,PASS,False,1.0
PCBA1_08.jpg,144,1194,1159,60,2827.43,0,0,0,0.0,0.0,PASS,False,1.0
PCBA1_08.jpg,145,1298,1216,50,1963.5,3,66,31,3.3614,1.5788,PASS,False,1.0
PCBA1_08.jpg,146,718,1221,54,2290.22,2,43,24,1.8775,1.0479,PASS,False,1.0
PCBA1_08.jpg,147,813,1221,54,2290.22,1,33,33,1.4409,1.4409,PASS,False,1.0
PCBA1_08.jpg,148,910,1221,54,2290.22,2,48,30,2.0959,1.3099,PASS,False,1.0
PCBA1_08.jpg,149,1003,1221,56,2463.01,2,42,23,1.7052,0.9338,PASS,False,1.0
PCBA1_08.jpg,150,1100,1219,58,2642.08,1,26,26,0.9841,0.9841,PASS,False,1.0
PCBA1_08.jpg,151,1182,1225,60,2827.43,0,0,0,0.0,0.0,PASS,False,1.0
PCBA1_08.jpg,152,1763,1220,58,2642.08,1,18,18,0.6813,0.6813,PASS,False,1.0
PCBA1_08.jpg,153,1856,1221,54,2290.22,3,66,25,2.8818,1.0916,PASS,False,1.0
PCBA1_08.jpg,154,1951,1221,56,2463.01,3,92,39,3.7353,1.5834,PASS,False,1.0
PCBA1_08.jpg,155,2048,1222,54,2290.22,1,25,25,1.0916,1.0916,PASS,False,1.0
PCBA1_08.jpg,156,2142,1214,60,2827.43,0,0,0,0.0,0.0,PASS,False,1.0
PCBA1_08.jpg,157,1386,1222,60,2827.43,0,0,0,0.0,0.0,PASS,False,1.0
PCBA1_08.jpg,158,1570,1222,58,2642.08,1,19,19,0.7191,0.7191,PASS,False,1.0
PCBA1_08.jpg,159,1669,1216,60,2827.43,2,74,56,2.6172,1.9806,PASS,False,1.0
PCBA1_08.jpg,160,1482,1221,60,2827.43,0,0,0,0.0,0.0,PASS,False,1.0
PCBA1_08.jpg,161,2148,1282,60,2827.43,1,26,26,0.9196,0.9196,PASS,False,1.0
PCBA1_08.jpg,162,707,1293,60,2827.43,2,49,30,1.733,1.061,PASS,False,1.0
PCBA1_08.jpg,163,1849,1293,60,2827.43,0,0,0,0.0,0.0,PASS,False,1.0
PCBA1_08.jpg,164,800,1296,60,2827.43,0,0,0,0.0,0.0,PASS,False,1.0
PCBA1_08.jpg,165,894,1291,60,2827.43,1,21,21,0.7427,0.7427,PASS,False,1.0
PCBA1_08.jpg,166,1001,1289,56,2463.01,2,40,22,1.624,0.8932,PASS,False,1.0
PCBA1_08.jpg,167,1097,1289,56,2463.01,0,0,0,0.0,0.0,PASS,False,1.0
PCBA1_08.jpg,168,1199,1286,58,2642.08,0,0,0,0.0,0.0,PASS,False,1.0
PCBA1_08.jpg,169,1480,1290,58,2642.08,0,0,0,0.0,0.0,PASS,False,1.0
PCBA1_08.jpg,170,1665,1287,56,2463.01,1,75,75,3.0451,3.0451,PASS,False,1.0
PCBA1_08.jpg,171,1763,1286,58,2642.08,1,56,56,2.1195,2.1195,PASS,False,1.0
PCBA1_08.jpg,172,1956,1289,54,2290.22,1,48,48,2.0959,2.0959,PASS,False,1.0
PCBA1_08.jpg,173,1385,1290,58,2642.08,0,0,0,0.0,0.0,PASS,False,1.0
PCBA1_08.jpg,174,1575,1295,60,2827.43,2,39,20,1.3793,0.7074,PASS,False,1.0
PCBA1_08.jpg,175,2049,1280,60,2827.43,1,22,22,0.7781,0.7781,PASS,False,1.0
PCBA1_08.jpg,176,1284,1295,60,2827.43,0,0,0,0.0,0.0,PASS,False,1.0
PCBA1_08.jpg,177,2154,1357,56,2463.01,3,77,31,3.1263,1.2586,PASS,False,1.0
PCBA1_08.jpg,178,710,1358,56,2463.01,2,42,26,1.7052,1.0556,PASS,False,1.0
PCBA1_08.jpg,179,807,1358,56,2463.01,1,21,21,0.8526,0.8526,PASS,False,1.0
PCBA1_08.jpg,180,904,1358,56,2463.01,1,25,25,1.015,1.015,PASS,False,1.0
PCBA1_08.jpg,181,999,1358,56,2463.01,1,19,19,0.7714,0.7714,PASS,False,1.0
PCBA1_08.jpg,182,1096,1359,54,2290.22,1,29,29,1.2663,1.2663,PASS,False,1.0
PCBA1_08.jpg,183,1189,1351,60,2827.43,1,20,20,0.7074,0.7074,PASS,False,1.0
PCBA1_08.jpg,184,1288,1358,56,2463.01,2,46,25,1.8676,1.015,PASS,False,1.0
PCBA1_08.jpg,185,1384,1358,56,2463.01,0,0,0,0.0,0.0,PASS,False,1.0
PCBA1_08.jpg,186,1483,1358,56,2463.01,2,40,21,1.624,0.8526,PASS,False,1.0
PCBA1_08.jpg,187,1669,1355,58,2642.08,2,51,33,1.9303,1.249,PASS,False,1.0
PCBA1_08.jpg,188,1769,1358,56,2463.01,2,59,35,2.3954,1.421,PASS,False,1.0
PCBA1_08.jpg,189,1865,1358,56,2463.01,2,43,27,1.7458,1.0962,PASS,False,1.0
PCBA1_08.jpg,190,1960,1358,54,2290.22,1,24,24,1.0479,1.0479,PASS,False,1.0
PCBA1_08.jpg,191,2058,1358,56,2463.01,1,21,21,0.8526,0.8526,PASS,False,1.0
PCBA1_08.jpg,192,1580,1359,56,2463.01,1,27,27,1.0962,1.0962,PASS,False,1.0
PCBA1_08.jpg,193,707,1427,56,2463.01,2,45,24,1.827,0.9744,PASS,False,1.0
PCBA1_08.jpg,194,2160,1427,58,2642.08,3,89,45,3.3686,1.7032,PASS,False,1.0
PCBA1_08.jpg,195,901,1428,56,2463.01,2,69,38,2.8015,1.5428,PASS,False,1.0
PCBA1_08.jpg,196,998,1428,56,2463.01,3,79,32,3.2075,1.2992,PASS,False,1.0
PCBA1_08.jpg,197,1192,1428,56,2463.01,1,20,20,0.812,0.812,PASS,False,1.0
PCBA1_08.jpg,198,1289,1428,56,2463.01,1,26,26,1.0556,1.0556,PASS,False,1.0
PCBA1_08.jpg,199,1384,1429,56,2463.01,2,45,24,1.827,0.9744,PASS,False,1.0
PCBA1_08.jpg,200,1482,1428,56,2463.01,2,47,25,1.9082,1.015,PASS,False,1.0
PCBA1_08.jpg,201,1579,1428,56,2463.01,1,19,19,0.7714,0.7714,PASS,False,1.0
PCBA1_08.jpg,202,1676,1428,56,2463.01,0,0,0,0.0,0.0,PASS,False,1.0
PCBA1_08.jpg,203,1870,1428,56,2463.01,0,0,0,0.0,0.0,PASS,False,1.0
PCBA1_08.jpg,204,1969,1428,56,2463.01,2,59,42,2.3954,1.7052,PASS,False,1.0
PCBA1_08.jpg,205,2064,1428,56,2463.01,0,0,0,0.0,0.0,PASS,False,1.0
PCBA1_08.jpg,206,804,1429,56,2463.01,2,54,30,2.1924,1.218,PASS,False,1.0
PCBA1_08.jpg,207,1093,1429,60,2827.43,2,33,17,1.1671,0.6013,PASS,False,1.0
PCBA1_08.jpg,208,1766,1434,58,2642.08,0,0,0,0.0,0.0,PASS,False,1.0
PCBA1_08.jpg,209,2167,1499,56,2463.01,2,50,27,2.03,1.0962,PASS,False,1.0
PCBA1_08.jpg,210,703,1499,56,2463.01,3,75,33,3.0451,1.3398,PASS,False,1.0
PCBA1_08.jpg,211,800,1499,56,2463.01,2,42,23,1.7052,0.9338,PASS,False,1.0
PCBA1_08.jpg,212,898,1499,56,2463.01,2,49,25,1.9894,1.015,PASS,False,1.0
PCBA1_08.jpg,213,995,1499,56,2463.01,2,44,24,1.7864,0.9744,PASS,False,1.0
PCBA1_08.jpg,214,1097,1500,58,2642.08,2,37,19,1.4004,0.7191,PASS,False,1.0
PCBA1_08.jpg,215,1190,1492,60,2827.43,1,32,32,1.1318,1.1318,PASS,False,1.0
PCBA1_08.jpg,216,1289,1493,60,2827.43,2,70,46,2.4757,1.6269,PASS,False,1.0
PCBA1_08.jpg,217,1484,1493,60,2827.43,1,39,39,1.3793,1.3793,PASS,False,1.0
PCBA1_08.jpg,218,1582,1493,60,2827.43,0,0,0,0.0,0.0,PASS,False,1.0
PCBA1_08.jpg,219,1680,1493,60,2827.43,1,31,31,1.0964,1.0964,PASS,False,1.0
PCBA1_08.jpg,220,1776,1500,56,2463.01,2,43,27,1.7458,1.0962,PASS,False,1.0
PCBA1_08.jpg,221,1877,1500,58,2642.08,2,73,45,2.763,1.7032,PASS,False,1.0
PCBA1_08.jpg,222,1972,1499,56,2463.01,0,0,0,0.0,0.0,PASS,False,1.0
PCBA1_08.jpg,223,2070,1499,58,2642.08,4,151,54,5.7152,2.0438,PASS,False,1.0
PCBA1_08.jpg,224,1383,1494,60,2827.43,3,100,50,3.5368,1.7684,PASS,False,1.0
PCBA1_08.jpg,225,2171,1573,60,2827.43,3,191,109,6.7552,3.8551,PASS,False,1.0
PCBA1_08.jpg,226,694,1574,58,2642.08,2,81,45,3.0658,1.7032,PASS,False,1.0
PCBA1_08.jpg,227,797,1571,56,2463.01,2,105,67,4.2631,2.7203,PASS,False,1.0
PCBA1_08.jpg,228,895,1568,60,2827.43,2,57,40,2.016,1.4147,PASS,False,1.0
PCBA1_08.jpg,229,1001,1572,60,2827.43,2,71,45,2.5111,1.5915,PASS,False,1.0
PCBA1_08.jpg,230,1092,1571,56,2463.01,1,26,26,1.0556,1.0556,PASS,False,1.0
PCBA1_08.jpg,231,1192,1571,56,2463.01,2,58,32,2.3548,1.2992,PASS,False,1.0
PCBA1_08.jpg,232,1290,1571,56,2463.01,5,114,28,4.6285,1.1368,PASS,False,1.0
PCBA1_08.jpg,233,1390,1571,58,2642.08,1,22,22,0.8327,0.8327,PASS,False,1.0
PCBA1_08.jpg,234,1492,1572,60,2827.43,1,30,30,1.061,1.061,PASS,False,1.0
PCBA1_08.jpg,235,1585,1571,56,2463.01,1,58,58,2.3548,2.3548,PASS,False,1.0
PCBA1_08.jpg,236,1684,1572,56,2463.01,1,18,18,0.7308,0.7308,PASS,False,1.0
PCBA1_08.jpg,237,1781,1571,58,2642.08,0,0,0,0.0,0.0,PASS,False,1.0
PCBA1_08.jpg,238,1879,1571,58,2642.08,1,44,44,1.6654,1.6654,PASS,False,1.0
PCBA1_08.jpg,239,1977,1571,58,2642.08,2,63,43,2.3845,1.6275,PASS,False,1.0
PCBA1_08.jpg,240,2076,1570,56,2463.01,2,77,47,3.1263,1.9082,PASS,False,1.0
PCBA1_08.jpg,241,2087,1641,60,2827.43,2,60,33,2.1221,1.1671,PASS,False,1.0
PCBA1_08.jpg,242,2182,1636,60,2827.43,4,138,66,4.8808,2.3343,PASS,False,1.0
PCBA1_08.jpg,243,695,1643,58,2642.08,4,139,54,5.261,2.0438,PASS,False,1.0
PCBA1_08.jpg,244,1094,1648,60,2827.43,2,70,41,2.4757,1.4501,PASS,False,1.0
PCBA1_08.jpg,245,1190,1644,58,2642.08,3,79,41,2.9901,1.5518,PASS,False,1.0
PCBA1_08.jpg,246,1586,1644,56,2463.01,4,155,65,6.2931,2.639,PASS,False,1.0
PCBA1_08.jpg,247,1487,1645,56,2463.01,2,61,37,2.4766,1.5022,PASS,False,1.0
PCBA1_08.jpg,248,1785,1645,56,2463.01,1,66,66,2.6796,2.6796,PASS,False,1.0
PCBA1_08.jpg,249,798,1652,60,2827.43,2,40,23,1.4147,0.8135,PASS,False,1.0
PCBA1_08.jpg,250,995,1647,60,2827.43,2,39,21,1.3793,0.7427,PASS,False,1.0
PCBA1_08.jpg,251,1694,1647,60,2827.43,3,65,30,2.2989,1.061,PASS,False,1.0
PCBA1_08.jpg,252,1991,1651,60,2827.43,1,49,49,1.733,1.733,PASS,False,1.0
PCBA1_08.jpg,253,1894,1652,60,2827.43,2,92,71,3.2538,2.5111,PASS,False,1.0
PCBA1_08.jpg,254,901,1654,60,2827.43,3,68,28,2.405,0.9903,PASS,False,1.0
PCBA1_08.jpg,255,1399,1654,60,2827.43,0,0,0,0.0,0.0,PASS,False,1.0
PCBA1_08.jpg,256,1277,1655,60,2827.43,1,17,17,0.6013,0.6013,PASS,False,1.0

File: Images_BGA/Results/Noi_7_7/Reports/PCBA2_03_ball_metrics.csv
image_name,ball_id,center_x,center_y,diameter_px,ball_area_px,void_count,total_void_area_px,largest_void_area_px,void_ratio_percent,largest_void_ratio_percent,quality,is_estimated_pad,confidence
PCBA2_03.jpg,1,1942,819,80,5026.55,1,25,25,0.4974,0.4974,PASS,False,1.0
PCBA2_03.jpg,2,1800,827,94,6939.78,0,0,0,0.0,0.0,PASS,False,1.0
PCBA2_03.jpg,3,2209,829,86,5808.8,2,44,26,0.7575,0.4476,PASS,False,1.0
PCBA2_03.jpg,4,2072,830,88,6082.12,1,19,19,0.3124,0.3124,PASS,False,1.0
PCBA2_03.jpg,5,633,836,80,5026.55,3,195,119,3.8794,2.3674,PASS,False,1.0
PCBA2_03.jpg,6,1282,832,94,6939.78,2,54,31,0.7781,0.4467,PASS,False,1.0
PCBA2_03.jpg,7,752,834,86,5808.8,2,162,136,2.7889,2.3413,PASS,False,1.0
PCBA2_03.jpg,8,1553,835,84,5541.77,5,243,139,4.3849,2.5082,PASS,False,1.0
PCBA2_03.jpg,9,1687,831,76,4536.46,1,24,24,0.529,0.529,PASS,False,1.0
PCBA2_03.jpg,10,1151,834,80,5026.55,0,0,0,0.0,0.0,PASS,False,1.0
PCBA2_03.jpg,11,1019,835,82,5281.02,3,138,72,2.6131,1.3634,PASS,False,1.0
PCBA2_03.jpg,12,1410,838,94,6939.78,1,28,28,0.4035,0.4035,PASS,False,1.0
PCBA2_03.jpg,13,888,836,82,5281.02,1,19,19,0.3598,0.3598,PASS,False,1.0
PCBA2_03.jpg,14,245,840,90,6361.73,1,106,106,1.6662,1.6662,PASS,False,1.0
PCBA2_03.jpg,15,379,840,94,6939.78,2,48,31,0.6917,0.4467,PASS,False,1.0
PCBA2_03.jpg,16,502,839,78,4778.36,3,64,23,1.3394,0.4813,PASS,False,1.0
PCBA2_03.jpg,17,2220,920,86,5808.8,1,20,20,0.3443,0.3443,PASS,False,1.0
PCBA2_03.jpg,18,1824,922,94,6939.78,2,307,269,4.4238,3.8762,PASS,False,1.0
PCBA2_03.jpg,19,1426,947,90,6361.73,2,262,236,4.1184,3.7097,PASS,False,1.0
PCBA2_03.jpg,20,1161,927,92,6647.61,3,296,160,4.4527,2.4069,PASS,False,1.0
PCBA2_03.jpg,21,755,935,94,6939.78,2,225,114,3.2422,1.6427,PASS,False,1.0
PCBA2_03.jpg,22,1030,924,84,5541.77,1,281,281,5.0706,5.0706,PASS,False,1.0
PCBA2_03.jpg,23,1708,918,94,6939.78,2,109,67,1.5707,0.9654,PASS,False,1.0
PCBA2_03.jpg,24,225,923,94,6939.78,2,55,34,0.7925,0.4899,PASS,False,1.0
PCBA2_03.jpg,25,896,925,82,5281.02,2,376,312,7.1198,5.908,PASS,False,1.0
PCBA2_03.jpg,26,1557,946,88,6082.12,1,271,271,4.4557,4.4557,PASS,False,1.0
PCBA2_03.jpg,27,2070,930,94,6939.78,2,392,275,5.6486,3.9627,PASS,False,1.0
PCBA2_03.jpg,28,500,931,76,4536.46,3,401,176,8.8395,3.8797,PASS,False,1.0
PCBA2_03.jpg,29,368,932,80,5026.55,4,267,125,5.3118,2.4868,PASS,False,1.0
PCBA2_03.jpg,30,1891,908,68,3631.68,0,0,0,0.0,0.0,PASS,False,1.0
PCBA2_03.jpg,31,629,932,78,4778.36,0,0,0,0.0,0.0,PASS,False,1.0
PCBA2_03.jpg,32,1293,928,76,4536.46,3,167,85,3.6813,1.8737,PASS,False,1.0
PCBA2_03.jpg,33,1708,1019,86,5808.8,2,73,47,1.2567,0.8091,PASS,False,1.0
PCBA2_03.jpg,34,1963,1035,94,6939.78,1,215,215,3.0981,3.0981,PASS,False,1.0
PCBA2_03.jpg,35,2215,1013,94,6939.78,3,734,563,10.5767,8.1127,PASS,False,1.0
PCBA2_03.jpg,36,1824,1014,94,6939.78,3,267,172,3.8474,2.4785,PASS,False,1.0
PCBA2_03.jpg,37,2094,1013,94,6939.78,1,175,175,2.5217,2.5217,PASS,False,1.0
PCBA2_03.jpg,38,1560,1017,78,4778.36,4,313,217,6.5504,4.5413,PASS,False,1.0
PCBA2_03.jpg,39,1423,1018,80,5026.55,5,261,113,5.1924,2.2481,PASS,False,1.0
PCBA2_03.jpg,40,1160,1019,94,6939.78,2,47,24,0.6773,0.3458,PASS,False,1.0
PCBA2_03.jpg,41,627,1022,76,4536.46,3,248,156,5.4668,3.4388,PASS,False,1.0
PCBA2_03.jpg,42,760,1022,82,5281.02,3,304,243,5.7565,4.6014,PASS,False,1.0
PCBA2_03.jpg,43,897,1022,78,4778.36,0,0,0,0.0,0.0,PASS,False,1.0
PCBA2_03.jpg,44,359,1023,76,4536.46,2,333,169,7.3405,3.7254,PASS,False,1.0
PCBA2_03.jpg,45,493,1023,76,4536.46,2,288,204,6.3486,4.4969,PASS,False,1.0
PCBA2_03.jpg,46,219,1040,94,6939.78,1,72,72,1.0375,1.0375,PASS,False,1.0
PCBA2_03.jpg,47,1294,1028,74,4300.84,1,16,16,0.372,0.372,PASS,False,1.0
PCBA2_03.jpg,48,1027,1005,88,6082.12,2,241,225,3.9624,3.6994,PASS,False,1.0
PCBA2_03.jpg,49,1558,1109,84,5541.77,4,192,102,3.4646,1.8406,PASS,False,1.0
PCBA2_03.jpg,50,1289,1090,94,6939.78,3,732,555,10.5479,7.9974,PASS,False,1.0
PCBA2_03.jpg,51,2244,1130,94,6939.78,2,1103,1018,15.8939,14.6691,FAIL,False,1.0
PCBA2_03.jpg,52,764,1113,84,5541.77,2,220,197,3.9699,3.5548,PASS,False,1.0
PCBA2_03.jpg,53,1427,1111,78,4778.36,2,158,128,3.3066,2.6787,PASS,False,1.0
PCBA2_03.jpg,54,1158,1113,84,5541.77,4,228,90,4.1142,1.624,PASS,False,1.0
PCBA2_03.jpg,55,1707,1108,88,6082.12,4,288,119,4.7352,1.9566,PASS,False,1.0
PCBA2_03.jpg,56,1970,1113,94,6939.78,3,298,122,4.2941,1.758,PASS,False,1.0
PCBA2_03.jpg,57,621,1116,76,4536.46,2,175,116,3.8576,2.5571,PASS,False,1.0
PCBA2_03.jpg,58,215,1117,80,5026.55,4,135,56,2.6857,1.1141,PASS,False,1.0
PCBA2_03.jpg,59,488,1118,78,4778.36,1,75,75,1.5696,1.5696,PASS,False,1.0
PCBA2_03.jpg,60,2105,1120,94,6939.78,0,0,0,0.0,0.0,PASS,False,1.0
PCBA2_03.jpg,61,349,1116,78,4778.36,3,195,124,4.0809,2.595,PASS,False,1.0
PCBA2_03.jpg,62,1833,1120,90,6361.73,2,168,100,2.6408,1.5719,PASS,False,1.0
PCBA2_03.jpg,63,1025,1114,78,4778.36,3,160,82,3.3484,1.7161,PASS,False,1.0
PCBA2_03.jpg,64,883,1139,90,6361.73,1,25,25,0.393,0.393,PASS,False,1.0
PCBA2_03.jpg,65,1046,1216,94,6939.78,2,83,65,1.196,0.9366,PASS,False,1.0
PCBA2_03.jpg,66,1847,1176,94,6939.78,3,175,99,2.5217,1.4266,PASS,False,1.0
PCBA2_03.jpg,67,2254,1199,94,6939.78,2,240,158,3.4583,2.2767,PASS,False,1.0
PCBA2_03.jpg,68,1438,1201,90,6361.73,4,219,100,3.4425,1.5719,PASS,False,1.0
PCBA2_03.jpg,69,2112,1199,94,6939.78,2,56,32,0.8069,0.4611,PASS,False,1.0
PCBA2_03.jpg,70,1982,1202,94,6939.78,2,250,194,3.6024,2.7955,PASS,False,1.0
PCBA2_03.jpg,71,760,1214,88,6082.12,6,185,51,3.0417,0.8385,PASS,False,1.0
PCBA2_03.jpg,72,1697,1209,86,5808.8,3,153,108,2.6339,1.8592,PASS,False,1.0
PCBA2_03.jpg,73,204,1196,94,6939.78,4,210,102,3.026,1.4698,PASS,False,1.0
PCBA2_03.jpg,74,341,1212,78,4778.36,2,98,53,2.0509,1.1092,PASS,False,1.0
PCBA2_03.jpg,75,615,1212,78,4778.36,2,177,112,3.7042,2.3439,PASS,False,1.0
PCBA2_03.jpg,76,1138,1218,94,6939.78,2,54,28,0.7781,0.4035,PASS,False,1.0
PCBA2_03.jpg,77,478,1212,78,4778.36,3,268,154,5.6086,3.2229,PASS,False,1.0
PCBA2_03.jpg,78,887,1211,78,4778.36,2,145,103,3.0345,2.1556,PASS,False,1.0
PCBA2_03.jpg,79,1293,1209,80,5026.55,1,29,29,0.5769,0.5769,PASS,False,1.0
PCBA2_03.jpg,80,1567,1208,78,4778.36,3,193,109,4.039,2.2811,PASS,False,1.0
PCBA2_03.jpg,81,1708,1304,80,5026.55,1,40,40,0.7958,0.7958,PASS,False,1.0
PCBA2_03.jpg,82,1015,1310,94,6939.78,2,248,207,3.5736,2.9828,PASS,False,1.0
PCBA2_03.jpg,83,2250,1282,94,6939.78,0,0,0,0.0,0.0,PASS,False,1.0
PCBA2_03.jpg,84,1295,1311,88,6082.12,3,88,35,1.4469,0.5755,PASS,False,1.0
PCBA2_03.jpg,85,1991,1300,94,6939.78,2,142,75,2.0462,1.0807,PASS,False,1.0
PCBA2_03.jpg,86,1158,1312,90,6361.73,5,394,159,6.1933,2.4993,PASS,False,1.0
PCBA2_03.jpg,87,1860,1305,90,6361.73,7,259,56,4.0712,0.8803,PASS,False,1.0
PCBA2_03.jpg,88,739,1297,94,6939.78,1,127,127,1.83,1.83,PASS,False,1.0
PCBA2_03.jpg,89,624,1301,90,6361.73,4,267,125,4.197,1.9649,PASS,False,1.0
PCBA2_03.jpg,90,193,1296,92,6647.61,2,216,179,3.2493,2.6927,PASS,False,1.0
PCBA2_03.jpg,91,336,1311,82,5281.02,2,246,207,4.6582,3.9197,PASS,False,1.0
PCBA2_03.jpg,92,1431,1307,90,6361.73,6,562,145,8.8341,2.2793,PASS,False,1.0
PCBA2_03.jpg,93,1560,1312,94,6939.78,6,334,133,4.8128,1.9165,PASS,False,1.0
PCBA2_03.jpg,94,470,1310,78,4778.36,3,277,104,5.797,2.1765,PASS,False,1.0
PCBA2_03.jpg,95,2124,1298,94,6939.78,1,60,60,0.8646,0.8646,PASS,False,1.0
PCBA2_03.jpg,96,896,1333,90,6361.73,3,142,83,2.2321,1.3047,PASS,False,1.0
PCBA2_03.jpg,97,2273,1390,74,4300.84,2,271,235,6.3011,5.464,PASS,False,1.0
PCBA2_03.jpg,98,1860,1401,88,6082.12,2,249,170,4.094,2.7951,PASS,False,1.0
PCBA2_03.jpg,99,1298,1410,84,5541.77,2,92,69,1.6601,1.2451,PASS,False,1.0
PCBA2_03.jpg,100,1571,1406,80,5026.55,2,76,57,1.512,1.134,PASS,False,1.0
PCBA2_03.jpg,101,879,1409,80,5026.55,3,134,81,2.6658,1.6114,PASS,False,1.0
PCBA2_03.jpg,102,1020,1411,84,5541.77,3,136,83,2.4541,1.4977,PASS,False,1.0
PCBA2_03.jpg,103,1714,1407,80,5026.55,4,229,111,4.5558,2.2083,PASS,False,1.0
PCBA2_03.jpg,104,740,1403,94,6939.78,3,212,106,3.0549,1.5274,PASS,False,1.0
PCBA2_03.jpg,105,2130,1403,82,5281.02,3,279,223,5.2831,4.2227,PASS,False,1.0
PCBA2_03.jpg,106,1987,1405,86,5808.8,4,282,152,4.8547,2.6167,PASS,False,1.0
PCBA2_03.jpg,107,462,1410,80,5026.55,3,208,122,4.138,2.4271,PASS,False,1.0
PCBA2_03.jpg,108,592,1408,90,6361.73,2,157,101,2.4679,1.5876,PASS,False,1.0
PCBA2_03.jpg,109,181,1403,94,6939.78,3,181,97,2.6082,1.3977,PASS,False,1.0
PCBA2_03.jpg,110,319,1411,84,5541.77,2,106,71,1.9127,1.2812,PASS,False,1.0
PCBA2_03.jpg,111,1159,1411,84,5541.77,2,256,190,4.6195,3.4285,PASS,False,1.0
PCBA2_03.jpg,112,1433,1409,86,5808.8,8,416,93,7.1615,1.601,PASS,False,1.0
PCBA2_03.jpg,113,2284,1502,82,5281.02,0,0,0,0.0,0.0,PASS,False,1.0
PCBA2_03.jpg,114,1716,1508,84,5541.77,3,188,144,3.3924,2.5984,PASS,False,1.0
PCBA2_03.jpg,115,1870,1522,94,6939.78,2,111,71,1.5995,1.0231,PASS,False,1.0
PCBA2_03.jpg,116,2145,1520,94,6939.78,2,205,126,2.954,1.8156,PASS,False,1.0
PCBA2_03.jpg,117,1575,1510,94,6939.78,4,135,45,1.9453,0.6484,PASS,False,1.0
PCBA2_03.jpg,118,172,1504,94,6939.78,4,334,183,4.8128,2.637,PASS,False,1.0
PCBA2_03.jpg,119,454,1512,82,5281.02,4,169,50,3.2001,0.9468,PASS,False,1.0
PCBA2_03.jpg,120,1158,1512,84,5541.77,6,346,91,6.2435,1.6421,PASS,False,1.0
PCBA2_03.jpg,121,1999,1506,86,5808.8,4,244,109,4.2005,1.8765,PASS,False,1.0
PCBA2_03.jpg,122,887,1495,94,6939.78,0,0,0,0.0,0.0,PASS,False,1.0
PCBA2_03.jpg,123,313,1512,82,5281.02,4,177,98,3.3516,1.8557,PASS,False,1.0
PCBA2_03.jpg,124,596,1511,90,6361.73,5,266,147,4.1813,2.3107,PASS,False,1.0
PCBA2_03.jpg,125,736,1511,86,5808.8,4,186,58,3.202,0.9985,PASS,False,1.0
PCBA2_03.jpg,126,1017,1512,84,5541.77,5,351,212,6.3337,3.8255,PASS,False,1.0
PCBA2_03.jpg,127,1440,1512,82,5281.02,8,291,67,5.5103,1.2687,PASS,False,1.0
PCBA2_03.jpg,128,1299,1512,84,5541.77,7,251,63,4.5292,1.1368,PASS,False,1.0
PCBA2_03.jpg,129,2296,1607,86,5808.8,1,66,66,1.1362,1.1362,PASS,False,1.0
PCBA2_03.jpg,130,2150,1590,94,6939.78,3,276,229,3.9771,3.2998,PASS,False,1.0
PCBA2_03.jpg,131,732,1617,88,6082.12,3,103,55,1.6935,0.9043,PASS,False,1.0
PCBA2_03.jpg,132,1870,1612,86,5808.8,5,363,186,6.2491,3.202,PASS,False,1.0
PCBA2_03.jpg,133,1581,1629,94,6939.78,7,352,80,5.0722,1.1528,PASS,False,1.0
PCBA2_03.jpg,134,438,1607,94,6939.78,2,82,50,1.1816,0.7205,PASS,False,1.0
PCBA2_03.jpg,135,582,1617,94,6939.78,4,166,64,2.392,0.9222,PASS,False,1.0
PCBA2_03.jpg,136,291,1607,92,6647.61,4,211,92,3.1741,1.384,PASS,False,1.0
PCBA2_03.jpg,137,876,1607,94,6939.78,8,252,66,3.6312,0.951,PASS,False,1.0
PCBA2_03.jpg,138,1722,1609,86,5808.8,2,138,87,2.3757,1.4977,PASS,False,1.0
PCBA2_03.jpg,139,145,1602,94,6939.78,6,264,78,3.8042,1.124,PASS,False,1.0
PCBA2_03.jpg,140,2011,1612,86,5808.8,2,374,295,6.4385,5.0785,PASS,False,1.0
PCBA2_03.jpg,141,1016,1617,84,5541.77,4,349,216,6.2976,3.8977,PASS,False,1.0
PCBA2_03.jpg,142,1441,1616,84,5541.77,3,296,238,5.3413,4.2947,PASS,False,1.0
PCBA2_03.jpg,143,1159,1617,84,5541.77,3,230,121,4.1503,2.1834,PASS,False,1.0
PCBA2_03.jpg,144,1298,1615,86,5808.8,1,26,26,0.4476,0.4476,PASS,False,1.0
PCBA2_03.jpg,145,140,1712,94,6939.78,6,263,65,3.7897,0.9366,PASS,False,1.0
PCBA2_03.jpg,146,1724,1714,90,6361.73,3,82,33,1.289,0.5187,PASS,False,1.0
PCBA2_03.jpg,147,2015,1718,88,6082.12,4,302,186,4.9654,3.0581,PASS,False,1.0
PCBA2_03.jpg,148,438,1722,84,5541.77,6,173,65,3.1217,1.1729,PASS,False,1.0
PCBA2_03.jpg,149,2321,1716,94,6939.78,2,52,29,0.7493,0.4179,PASS,False,1.0
PCBA2_03.jpg,150,286,1718,90,6361.73,5,242,68,3.804,1.0689,PASS,False,1.0
PCBA2_03.jpg,151,1594,1739,94,6939.78,7,283,70,4.0779,1.0087,PASS,False,1.0
PCBA2_03.jpg,152,2159,1717,86,5808.8,2,172,139,2.961,2.3929,PASS,False,1.0
PCBA2_03.jpg,153,572,1722,94,6939.78,6,393,113,5.663,1.6283,PASS,False,1.0
PCBA2_03.jpg,154,859,1726,94,6939.78,4,191,57,2.7522,0.8214,PASS,False,1.0
PCBA2_03.jpg,155,1292,1721,92,6647.61,6,145,28,2.1812,0.4212,PASS,False,1.0
PCBA2_03.jpg,156,1863,1728,94,6939.78,4,287,161,4.1356,2.32,PASS,False,1.0
PCBA2_03.jpg,157,1144,1720,94,6939.78,7,264,63,3.8042,0.9078,PASS,False,1.0
PCBA2_03.jpg,158,728,1723,94,6939.78,10,341,60,4.9137,0.8646,PASS,False,1.0
PCBA2_03.jpg,159,1443,1748,94,6939.78,2,86,67,1.2392,0.9654,PASS,False,1.0
PCBA2_03.jpg,160,1018,1750,94,6939.78,0,0,0,0.0,0.0,PASS,False,1.0
PCBA2_03.jpg,161,1442,1811,94,6939.78,3,101,42,1.4554,0.6052,PASS,False,1.0
PCBA2_03.jpg,162,1297,1830,90,6361.73,5,192,67,3.018,1.0532,PASS,False,1.0
PCBA2_03.jpg,163,430,1830,86,5808.8,7,279,73,4.8031,1.2567,PASS,False,1.0
PCBA2_03.jpg,164,1882,1826,84,5541.77,4,360,183,6.4961,3.3022,PASS,False,1.0
PCBA2_03.jpg,165,2178,1839,94,6939.78,3,279,201,4.0203,2.8963,PASS,False,1.0
PCBA2_03.jpg,166,720,1830,86,5808.8,7,282,69,4.8547,1.1879,PASS,False,1.0
PCBA2_03.jpg,167,865,1829,90,6361.73,8,245,45,3.8512,0.7074,PASS,False,1.0
PCBA2_03.jpg,168,1156,1829,94,6939.78,9,444,91,6.3979,1.3113,PASS,False,1.0
PCBA2_03.jpg,169,569,1834,92,6647.61,9,394,77,5.9269,1.1583,PASS,False,1.0
PCBA2_03.jpg,170,1580,1817,94,6939.78,7,320,68,4.6111,0.9799,PASS,False,1.0
PCBA2_03.jpg,171,1734,1822,88,6082.12,4,141,55,2.3183,0.9043,PASS,False,1.0
PCBA2_03.jpg,172,2024,1831,92,6647.61,2,90,71,1.3539,1.0681,PASS,False,1.0
PCBA2_03.jpg,173,2327,1822,92,6647.61,4,247,129,3.7156,1.9405,PASS,False,1.0
PCBA2_03.jpg,174,276,1826,92,6647.61,7,264,80,3.9714,1.2034,PASS,False,1.0
PCBA2_03.jpg,175,135,1822,94,6939.78,5,135,44,1.9453,0.634,PASS,False,1.0
PCBA2_03.jpg,176,1011,1826,94,6939.78,10,353,75,5.0866,1.0807,PASS,False,1.0
PCBA2_03.jpg,177,264,1936,94,6939.78,4,293,156,4.222,2.2479,PASS,False,1.0
PCBA2_03.jpg,178,2341,1933,94,6939.78,3,230,165,3.3142,2.3776,PASS,False,1.0
PCBA2_03.jpg,179,424,1950,94,6939.78,4,185,69,2.6658,0.9943,PASS,False,1.0
PCBA2_03.jpg,180,569,1940,90,6361.73,6,226,79,3.5525,1.2418,PASS,False,1.0
PCBA2_03.jpg,181,1891,1939,88,6082.12,4,331,150,5.4422,2.4662,PASS,False,1.0
PCBA2_03.jpg,182,862,1938,94,6939.78,4,152,75,2.1903,1.0807,PASS,False,1.0
PCBA2_03.jpg,183,714,1936,92,6647.61,7,338,93,5.0845,1.399,PASS,False,1.0
PCBA2_03.jpg,184,2187,1935,94,6939.78,2,182,152,2.6226,2.1903,PASS,False,1.0
PCBA2_03.jpg,185,2034,1918,94,6939.78,0,0,0,0.0,0.0,PASS,False,1.0
PCBA2_03.jpg,186,1164,1951,94,6939.78,6,246,98,3.5448,1.4121,PASS,False,1.0
PCBA2_03.jpg,187,1305,1944,90,6361.73,3,89,47,1.399,0.7388,PASS,False,1.0
PCBA2_03.jpg,188,1453,1943,88,6082.12,6,225,59,3.6994,0.9701,PASS,False,1.0
PCBA2_03.jpg,189,1602,1928,94,6939.78,5,179,71,2.5793,1.0231,PASS,False,1.0
PCBA2_03.jpg,190,1741,1940,86,5808.8,3,95,42,1.6354,0.723,PASS,False,1.0
PCBA2_03.jpg,191,1011,1950,94,6939.78,7,275,64,3.9627,0.9222,PASS,False,1.0
PCBA2_03.jpg,192,119,1931,94,6939.78,7,299,72,4.3085,1.0375,PASS,False,1.0
PCBA2_03.jpg,193,570,2051,94,6939.78,6,200,79,2.8819,1.1384,PASS,False,1.0
PCBA2_03.jpg,194,251,2050,94,6939.78,4,290,182,4.1788,2.6226,PASS,False,1.0
PCBA2_03.jpg,195,715,2059,94,6939.78,8,416,170,5.9944,2.4496,PASS,False,1.0
PCBA2_03.jpg,196,2347,2048,94,6939.78,2,301,159,4.3373,2.2911,PASS,False,1.0
PCBA2_03.jpg,197,2045,2054,94,6939.78,4,303,200,4.3661,2.8819,PASS,False,1.0
PCBA2_03.jpg,198,1892,2055,90,6361.73,4,328,122,5.1558,1.9177,PASS,False,1.0
PCBA2_03.jpg,199,1302,2054,92,6647.61,6,282,116,4.2421,1.745,PASS,False,1.0
PCBA2_03.jpg,200,1006,2052,92,6647.61,7,263,75,3.9563,1.1282,PASS,False,1.0
PCBA2_03.jpg,201,1155,2048,94,6939.78,6,194,55,2.7955,0.7925,PASS,False,1.0
PCBA2_03.jpg,202,1452,2054,86,5808.8,4,98,33,1.6871,0.5681,PASS,False,1.0
PCBA2_03.jpg,203,1751,2054,86,5808.8,6,409,127,7.041,2.1863,PASS,False,1.0
PCBA2_03.jpg,204,2195,2054,84,5541.77,3,316,172,5.7021,3.1037,PASS,False,1.0
PCBA2_03.jpg,205,858,2045,94,6939.78,2,70,50,1.0087,0.7205,PASS,False,1.0
PCBA2_03.jpg,206,1602,2055,90,6361.73,2,191,96,3.0023,1.509,PASS,False,1.0
PCBA2_03.jpg,207,395,2065,94,6939.78,6,376,158,5.418,2.2767,PASS,False,1.0
PCBA2_03.jpg,208,106,2044,94,6939.78,8,402,110,5.7927,1.5851,PASS,False,1.0
PCBA2_03.jpg,209,100,2160,94,6939.78,4,197,73,2.8387,1.0519,PASS,False,1.0
PCBA2_03.jpg,210,251,2160,94,6939.78,3,86,49,1.2392,0.7061,PASS,False,1.0
PCBA2_03.jpg,211,848,2173,94,6939.78,4,424,222,6.1097,3.1989,PASS,False,1.0
PCBA2_03.jpg,212,2363,2164,94,6939.78,4,212,120,3.0549,1.7292,PASS,False,1.0
PCBA2_03.jpg,213,1756,2179,94,6939.78,8,535,149,7.7092,2.147,PASS,False,1.0
PCBA2_03.jpg,214,403,2174,84,5541.77,0,0,0,0.0,0.0,PASS,False,1.0
PCBA2_03.jpg,215,2207,2168,88,6082.12,2,103,56,1.6935,0.9207,PASS,False,1.0
PCBA2_03.jpg,216,702,2171,90,6361.73,4,282,152,4.4328,2.3893,PASS,False,1.0
PCBA2_03.jpg,217,1912,2160,94,6939.78,5,185,57,2.6658,0.8214,PASS,False,1.0
PCBA2_03.jpg,218,1008,2175,94,6939.78,5,237,77,3.4151,1.1095,PASS,False,1.0
PCBA2_03.jpg,219,1304,2169,88,6082.12,6,264,59,4.3406,0.9701,PASS,False,1.0
PCBA2_03.jpg,220,1453,2170,88,6082.12,3,75,35,1.2331,0.5755,PASS,False,1.0
PCBA2_03.jpg,221,1605,2169,86,5808.8,3,141,58,2.4273,0.9985,PASS,False,1.0
PCBA2_03.jpg,222,2062,2170,94,6939.78,6,282,99,4.0635,1.4266,PASS,False,1.0
PCBA2_03.jpg,223,1154,2170,86,5808.8,4,141,45,2.4273,0.7747,PASS,False,1.0
PCBA2_03.jpg,224,553,2172,86,5808.8,2,216,161,3.7185,2.7717,PASS,False,1.0
PCBA2_03.jpg,225,87,2278,94,6939.78,1,39,39,0.562,0.562,PASS,False,1.0
PCBA2_03.jpg,226,697,2289,92,6647.61,3,177,75,2.6626,1.1282,PASS,False,1.0
PCBA2_03.jpg,227,1008,2291,94,6939.78,6,329,165,4.7408,2.3776,PASS,False,1.0
PCBA2_03.jpg,228,1158,2293,94,6939.78,3,195,89,2.8099,1.2825,PASS,False,1.0
PCBA2_03.jpg,229,1459,2297,94,6939.78,3,160,101,2.3055,1.4554,PASS,False,1.0
PCBA2_03.jpg,230,554,2283,86,5808.8,4,141,64,2.4273,1.1018,PASS,False,1.0
PCBA2_03.jpg,231,2373,2283,92,6647.61,1,236,236,3.5501,3.5501,PASS,False,1.0
PCBA2_03.jpg,232,849,2289,92,6647.61,6,299,87,4.4979,1.3087,PASS,False,1.0
PCBA2_03.jpg,233,1310,2290,94,6939.78,4,164,73,2.3632,1.0519,PASS,False,1.0
PCBA2_03.jpg,234,2065,2287,88,6082.12,4,268,107,4.4064,1.7593,PASS,False,1.0
PCBA2_03.jpg,235,2225,2287,94,6939.78,7,242,64,3.4871,0.9222,PASS,False,1.0
PCBA2_03.jpg,236,1621,2298,94,6939.78,6,236,136,3.4007,1.9597,PASS,False,1.0
PCBA2_03.jpg,237,1775,2298,94,6939.78,3,157,69,2.2623,0.9943,PASS,False,1.0
PCBA2_03.jpg,238,1913,2292,94,6939.78,5,297,90,4.2797,1.2969,PASS,False,1.0
PCBA2_03.jpg,239,392,2296,90,6361.73,8,883,454,13.8799,7.1364,PASS,False,1.0
PCBA2_03.jpg,240,244,2297,94,6939.78,6,426,165,6.1385,2.3776,PASS,False,1.0
PCBA2_03.jpg,241,691,2401,94,6939.78,3,110,50,1.5851,0.7205,PASS,False,1.0
PCBA2_03.jpg,242,851,2412,94,6939.78,2,92,76,1.3257,1.0951,PASS,False,1.0
PCBA2_03.jpg,243,1005,2414,94,6939.78,7,225,63,3.2422,0.9078,PASS,False,1.0
PCBA2_03.jpg,244,2230,2401,94,6939.78,5,226,64,3.2566,0.9222,PASS,False,1.0
PCBA2_03.jpg,245,1160,2413,94,6939.78,7,337,83,4.8561,1.196,PASS,False,1.0
PCBA2_03.jpg,246,1453,2395,94,6939.78,6,262,85,3.7753,1.2248,PASS,False,1.0
PCBA2_03.jpg,247,2078,2405,94,6939.78,3,79,34,1.1384,0.4899,PASS,False,1.0
PCBA2_03.jpg,248,2384,2417,94,6939.78,3,258,121,3.7177,1.7436,PASS,False,1.0
PCBA2_03.jpg,249,223,2415,94,6939.78,6,698,227,10.058,3.271,PASS,False,1.0
PCBA2_03.jpg,250,1615,2410,92,6647.61,9,471,89,7.0853,1.3388,PASS,False,1.0
PCBA2_03.jpg,251,1768,2412,90,6361.73,4,192,68,3.018,1.0689,PASS,False,1.0
PCBA2_03.jpg,252,1922,2409,88,6082.12,4,364,150,5.9848,2.4662,PASS,False,1.0
PCBA2_03.jpg,253,80,2406,94,6939.78,8,570,205,8.2135,2.954,PASS,False,1.0
PCBA2_03.jpg,254,387,2414,94,6939.78,6,484,148,6.9743,2.1326,PASS,False,1.0
PCBA2_03.jpg,255,1310,2406,94,6939.78,7,333,72,4.7984,1.0375,PASS,False,1.0
PCBA2_03.jpg,256,539,2409,94,6939.78,3,203,108,2.9252,1.5562,PASS,False,1.0

File: Images_BGA/Results/Noi_7_7/Reports/PCBA2_03_summary.csv
image_name,total_balls,average_void_ratio_percent,maximum_void_ratio_percent,balls_over_warning_threshold,warning_threshold_percent,qualitative_verdict,fail_threshold_percent,largest_void_fail_threshold_percent,balls_pass,balls_review,balls_fail,balls_estimated_pads
PCBA2_03.jpg,256,3.5212,15.8939,1,15.0,FAIL,25.0,12.0,255,0,1,0

File: Images_BGA/Results/Noi_9_9/Reports/PCBA1_07_ball_metrics.csv
image_name,ball_id,center_x,center_y,diameter_px,ball_area_px,void_count,total_void_area_px,largest_void_area_px,void_ratio_percent,largest_void_ratio_percent,quality,is_estimated_pad,confidence
PCBA1_07.jpg,1,1209,308,76,4536.46,5,281,197,6.1943,4.3426,PASS,False,1.0
PCBA1_07.jpg,2,711,313,72,4071.5,3,147,81,3.6105,1.9894,PASS,False,1.0
PCBA1_07.jpg,3,1108,313,64,3216.99,3,135,59,4.1965,1.834,PASS,False,1.0
PCBA1_07.jpg,4,2005,313,72,4071.5,5,331,154,8.1297,3.7824,PASS,False,1.0
PCBA1_07.jpg,5,910,314,70,3848.45,3,90,37,2.3386,0.9614,PASS,False,1.0
PCBA1_07.jpg,6,1009,314,64,3216.99,3,91,34,2.8287,1.0569,PASS,False,1.0
PCBA1_07.jpg,7,602,315,76,4536.46,1,29,29,0.6393,0.6393,PASS,False,1.0
PCBA1_07.jpg,8,811,315,68,3631.68,1,13,13,0.358,0.358,PASS,False,1.0
PCBA1_07.jpg,9,2106,315,66,3421.19,3,169,81,4.9398,2.3676,PASS,False,1.0
PCBA1_07.jpg,10,1506,318,64,3216.99,2,49,29,1.5232,0.9015,PASS,False,1.0
PCBA1_07.jpg,11,1806,320,62,3019.07,3,129,80,4.2728,2.6498,PASS,False,1.0
PCBA1_07.jpg,12,1907,320,62,3019.07,4,136,49,4.5047,1.623,PASS,False,1.0
PCBA1_07.jpg,13,1310,321,62,3019.07,3,153,81,5.0678,2.6829,PASS,False,1.0
PCBA1_07.jpg,14,1706,321,62,3019.07,4,112,49,3.7098,1.623,PASS,False,1.0
PCBA1_07.jpg,15,1606,322,62,3019.07,1,61,61,2.0205,2.0205,PASS,False,1.0
PCBA1_07.jpg,16,1406,323,62,3019.07,2,73,44,2.418,1.4574,PASS,False,1.0
PCBA1_07.jpg,17,2104,416,64,3216.99,2,62,49,1.9273,1.5232,PASS,False,1.0
PCBA1_07.jpg,18,1313,418,62,3019.07,2,42,29,1.3912,0.9606,PASS,False,1.0
PCBA1_07.jpg,19,1114,419,60,2827.43,2,62,49,2.1928,1.733,PASS,False,1.0
PCBA1_07.jpg,20,2006,419,62,3019.07,3,81,55,2.6829,1.8218,PASS,False,1.0
PCBA1_07.jpg,21,1706,420,60,2827.43,2,74,49,2.6172,1.733,PASS,False,1.0
PCBA1_07.jpg,22,1806,420,62,3019.07,2,35,18,1.1593,0.5962,PASS,False,1.0
PCBA1_07.jpg,23,1906,420,62,3019.07,2,137,88,4.5378,2.9148,PASS,False,1.0
PCBA1_07.jpg,24,816,421,62,3019.07,0,0,0,0.0,0.0,PASS,False,1.0
PCBA1_07.jpg,25,1211,421,62,3019.07,1,81,81,2.6829,2.6829,PASS,False,1.0
PCBA1_07.jpg,26,1506,422,60,2827.43,0,0,0,0.0,0.0,PASS,False,1.0
PCBA1_07.jpg,27,1606,422,60,2827.43,1,81,81,2.8648,2.8648,PASS,False,1.0
PCBA1_07.jpg,28,1012,423,60,2827.43,2,26,13,0.9196,0.4598,PASS,False,1.0
PCBA1_07.jpg,29,1407,423,60,2827.43,1,81,81,2.8648,2.8648,PASS,False,1.0
PCBA1_07.jpg,30,913,424,62,3019.07,2,142,113,4.7034,3.7429,PASS,False,1.0
PCBA1_07.jpg,31,711,426,60,2827.43,1,13,13,0.4598,0.4598,PASS,False,1.0
PCBA1_07.jpg,32,613,427,60,2827.43,2,98,49,3.466,1.733,PASS,False,1.0
PCBA1_07.jpg,33,2110,516,62,3019.07,2,58,29,1.9211,0.9606,PASS,False,1.0
PCBA1_07.jpg,34,1906,519,60,2827.43,0,0,0,0.0,0.0,PASS,False,1.0
PCBA1_07.jpg,35,2007,519,62,3019.07,2,58,29,1.9211,0.9606,PASS,False,1.0
PCBA1_07.jpg,36,1806,520,60,2827.43,2,62,49,2.1928,1.733,PASS,False,1.0
PCBA1_07.jpg,37,1311,521,62,3019.07,1,49,49,1.623,1.623,PASS,False,1.0
PCBA1_07.jpg,38,1507,521,60,2827.43,5,133,49,4.7039,1.733,PASS,False,1.0
PCBA1_07.jpg,39,1606,521,60,2827.43,1,49,49,1.733,1.733,PASS,False,1.0
PCBA1_07.jpg,40,1706,521,60,2827.43,5,125,29,4.421,1.0257,PASS,False,1.0
PCBA1_07.jpg,41,1406,522,60,2827.43,2,110,81,3.8905,2.8648,PASS,False,1.0
PCBA1_07.jpg,42,909,524,60,2827.43,1,29,29,1.0257,1.0257,PASS,False,1.0
PCBA1_07.jpg,43,1108,524,60,2827.43,2,42,29,1.4854,1.0257,PASS,False,1.0
PCBA1_07.jpg,44,1208,524,60,2827.43,2,110,81,3.8905,2.8648,PASS,False,1.0
PCBA1_07.jpg,45,1009,525,60,2827.43,1,22,22,0.7781,0.7781,PASS,False,1.0
PCBA1_07.jpg,46,711,526,60,2827.43,2,26,13,0.9196,0.4598,PASS,False,1.0
PCBA1_07.jpg,47,810,526,60,2827.43,1,29,29,1.0257,1.0257,PASS,False,1.0
PCBA1_07.jpg,48,612,527,60,2827.43,1,29,29,1.0257,1.0257,PASS,False,1.0
PCBA1_07.jpg,49,2111,616,62,3019.07,1,29,29,0.9606,0.9606,PASS,False,1.0
PCBA1_07.jpg,50,2007,619,60,2827.43,2,100,80,3.5368,2.8294,PASS,False,1.0
PCBA1_07.jpg,51,1707,620,60,2827.43,3,175,103,6.1894,3.6429,PASS,False,1.0
PCBA1_07.jpg,52,1806,620,60,2827.43,1,13,13,0.4598,0.4598,PASS,False,1.0
PCBA1_07.jpg,53,1907,620,60,2827.43,2,56,29,1.9806,1.0257,PASS,False,1.0
PCBA1_07.jpg,54,1407,622,60,2827.43,3,92,50,3.2538,1.7684,PASS,False,1.0
PCBA1_07.jpg,55,1508,622,60,2827.43,2,112,63,3.9612,2.2282,PASS,False,1.0
PCBA1_07.jpg,56,1208,623,60,2827.43,2,42,29,1.4854,1.0257,PASS,False,1.0
PCBA1_07.jpg,57,1308,623,60,2827.43,0,0,0,0.0,0.0,PASS,False,1.0
PCBA1_07.jpg,58,1009,624,60,2827.43,2,47,29,1.6623,1.0257,PASS,False,1.0
PCBA1_07.jpg,59,1109,624,60,2827.43,2,62,33,2.1928,1.1671,PASS,False,1.0
PCBA1_07.jpg,60,911,625,60,2827.43,2,40,23,1.4147,0.8135,PASS,False,1.0
PCBA1_07.jpg,61,614,626,60,2827.43,3,55,29,1.9452,1.0257,PASS,False,1.0
PCBA1_07.jpg,62,712,626,60,2827.43,4,100,29,3.5368,1.0257,PASS,False,1.0
PCBA1_07.jpg,63,811,626,60,2827.43,1,23,23,0.8135,0.8135,PASS,False,1.0
PCBA1_07.jpg,64,1611,627,62,3019.07,1,32,32,1.0599,1.0599,PASS,False,1.0
PCBA1_07.jpg,65,2111,717,62,3019.07,1,13,13,0.4306,0.4306,PASS,False,1.0
PCBA1_07.jpg,66,1907,719,60,2827.43,1,49,49,1.733,1.733,PASS,False,1.0
PCBA1_07.jpg,67,2007,719,60,2827.43,0,0,0,0.0,0.0,PASS,False,1.0
PCBA1_07.jpg,68,1606,720,60,2827.43,0,0,0,0.0,0.0,PASS,False,1.0
PCBA1_07.jpg,69,1508,721,60,2827.43,0,0,0,0.0,0.0,PASS,False,1.0
PCBA1_07.jpg,70,1707,721,60,2827.43,4,100,29,3.5368,1.0257,PASS,False,1.0
PCBA1_07.jpg,71,1308,722,60,2827.43,0,0,0,0.0,0.0,PASS,False,1.0
PCBA1_07.jpg,72,1407,722,60,2827.43,0,0,0,0.0,0.0,PASS,False,1.0
PCBA1_07.jpg,73,1809,722,60,2827.43,0,0,0,0.0,0.0,PASS,False,1.0
PCBA1_07.jpg,74,1209,723,60,2827.43,1,29,29,1.0257,1.0257,PASS,False,1.0
PCBA1_07.jpg,75,812,724,60,2827.43,3,71,29,2.5111,1.0257,PASS,False,1.0
PCBA1_07.jpg,76,911,724,60,2827.43,1,13,13,0.4598,0.4598,PASS,False,1.0
PCBA1_07.jpg,77,1108,724,60,2827.43,0,0,0,0.0,0.0,PASS,False,1.0
PCBA1_07.jpg,78,613,725,60,2827.43,2,102,73,3.6075,2.5818,PASS,False,1.0
PCBA1_07.jpg,79,712,725,60,2827.43,3,71,29,2.5111,1.0257,PASS,False,1.0
PCBA1_07.jpg,80,1009,725,60,2827.43,1,49,49,1.733,1.733,PASS,False,1.0
PCBA1_07.jpg,81,2112,815,62,3019.07,3,55,29,1.8218,0.9606,PASS,False,1.0
PCBA1_07.jpg,82,1510,818,62,3019.07,2,110,81,3.6435,2.6829,PASS,False,1.0
PCBA1_07.jpg,83,2007,819,60,2827.43,3,120,81,4.2441,2.8648,PASS,False,1.0
PCBA1_07.jpg,84,1807,820,60,2827.43,2,26,13,0.9196,0.4598,PASS,False,1.0
PCBA1_07.jpg,85,1907,820,60,2827.43,2,26,13,0.9196,0.4598,PASS,False,1.0
PCBA1_07.jpg,86,1708,821,60,2827.43,0,0,0,0.0,0.0,PASS,False,1.0
PCBA1_07.jpg,87,1212,822,62,3019.07,1,49,49,1.623,1.623,PASS,False,1.0
PCBA1_07.jpg,88,1606,822,60,2827.43,2,142,113,5.0222,3.9966,PASS,False,1.0
PCBA1_07.jpg,89,1010,823,60,2827.43,0,0,0,0.0,0.0,PASS,False,1.0
PCBA1_07.jpg,90,1310,823,60,2827.43,0,0,0,0.0,0.0,PASS,False,1.0
PCBA1_07.jpg,91,1410,823,60,2827.43,0,0,0,0.0,0.0,PASS,False,1.0
PCBA1_07.jpg,92,812,824,60,2827.43,3,87,29,3.077,1.0257,PASS,False,1.0
PCBA1_07.jpg,93,911,824,60,2827.43,2,49,36,1.733,1.2732,PASS,False,1.0
PCBA1_07.jpg,94,614,825,60,2827.43,3,91,49,3.2185,1.733,PASS,False,1.0
PCBA1_07.jpg,95,713,825,60,2827.43,4,88,29,3.1124,1.0257,PASS,False,1.0
PCBA1_07.jpg,96,1111,825,62,3019.07,2,31,18,1.0268,0.5962,PASS,False,1.0
PCBA1_07.jpg,97,2110,917,60,2827.43,3,175,113,6.1894,3.9966,PASS,False,1.0
PCBA1_07.jpg,98,1611,919,64,3216.99,2,46,26,1.4299,0.8082,PASS,False,1.0
PCBA1_07.jpg,99,1413,920,66,3421.19,0,0,0,0.0,0.0,PASS,False,1.0
PCBA1_07.jpg,100,1513,920,66,3421.19,0,0,0,0.0,0.0,PASS,False,1.0
PCBA1_07.jpg,101,1807,920,60,2827.43,4,80,41,2.8294,1.4501,PASS,False,1.0
PCBA1_07.jpg,102,1907,920,60,2827.43,1,29,29,1.0257,1.0257,PASS,False,1.0
PCBA1_07.jpg,103,2008,920,60,2827.43,2,94,81,3.3246,2.8648,PASS,False,1.0
PCBA1_07.jpg,104,1214,921,66,3421.19,0,0,0,0.0,0.0,PASS,False,1.0
PCBA1_07.jpg,105,1313,921,66,3421.19,1,29,29,0.8477,0.8477,PASS,False,1.0
PCBA1_07.jpg,106,1708,921,60,2827.43,0,0,0,0.0,0.0,PASS,False,1.0
PCBA1_07.jpg,107,1010,923,60,2827.43,1,29,29,1.0257,1.0257,PASS,False,1.0
PCBA1_07.jpg,108,713,924,60,2827.43,3,80,32,2.8294,1.1318,PASS,False,1.0
PCBA1_07.jpg,109,911,924,60,2827.43,3,182,104,6.4369,3.6782,PASS,False,1.0
PCBA1_07.jpg,110,1109,924,62,3019.07,0,0,0,0.0,0.0,PASS,False,1.0
PCBA1_07.jpg,111,614,925,60,2827.43,3,139,81,4.9161,2.8648,PASS,False,1.0
PCBA1_07.jpg,112,812,925,60,2827.43,3,71,29,2.5111,1.0257,PASS,False,1.0
PCBA1_07.jpg,113,2113,1015,62,3019.07,1,29,29,0.9606,0.9606,PASS,False,1.0
PCBA1_07.jpg,114,1218,1020,68,3631.68,2,42,29,1.1565,0.7985,PASS,False,1.0
PCBA1_07.jpg,115,1314,1020,68,3631.68,1,29,29,0.7985,0.7985,PASS,False,1.0
PCBA1_07.jpg,116,1417,1020,70,3848.45,2,42,29,1.0913,0.7535,PASS,False,1.0
PCBA1_07.jpg,117,1512,1020,68,3631.68,0,0,0,0.0,0.0,PASS,False,1.0
PCBA1_07.jpg,118,1607,1020,60,2827.43,2,51,32,1.8038,1.1318,PASS,False,1.0
PCBA1_07.jpg,119,1707,1020,60,2827.43,0,0,0,0.0,0.0,PASS,False,1.0
PCBA1_07.jpg,120,1807,1020,60,2827.43,2,87,68,3.077,2.405,PASS,False,1.0
PCBA1_07.jpg,121,1907,1020,60,2827.43,1,13,13,0.4598,0.4598,PASS,False,1.0
PCBA1_07.jpg,122,2008,1020,60,2827.43,1,45,45,1.5915,1.5915,PASS,False,1.0
PCBA1_07.jpg,123,1109,1021,60,2827.43,1,29,29,1.0257,1.0257,PASS,False,1.0
PCBA1_07.jpg,124,1010,1022,60,2827.43,0,0,0,0.0,0.0,PASS,False,1.0
PCBA1_07.jpg,125,811,1023,60,2827.43,1,16,16,0.5659,0.5659,PASS,False,1.0
PCBA1_07.jpg,126,614,1024,60,2827.43,1,13,13,0.4598,0.4598,PASS,False,1.0
PCBA1_07.jpg,127,713,1024,60,2827.43,0,0,0,0.0,0.0,PASS,False,1.0
PCBA1_07.jpg,128,911,1024,60,2827.43,1,33,33,1.1671,1.1671,PASS,False,1.0
PCBA1_07.jpg,129,2114,1115,60,2827.43,2,42,29,1.4854,1.0257,PASS,False,1.0
PCBA1_07.jpg,130,1215,1120,68,3631.68,1,29,29,0.7985,0.7985,PASS,False,1.0
PCBA1_07.jpg,131,1607,1120,60,2827.43,0,0,0,0.0,0.0,PASS,False,1.0
PCBA1_07.jpg,132,1110,1121,60,2827.43,0,0,0,0.0,0.0,PASS,False,1.0
PCBA1_07.jpg,133,1315,1121,70,3848.45,2,58,29,1.5071,0.7535,PASS,False,1.0
PCBA1_07.jpg,134,1417,1121,72,4071.5,3,75,49,1.8421,1.2035,PASS,False,1.0
PCBA1_07.jpg,135,1707,1121,60,2827.43,0,0,0,0.0,0.0,PASS,False,1.0
PCBA1_07.jpg,136,1807,1121,60,2827.43,2,139,112,4.9161,3.9612,PASS,False,1.0
PCBA1_07.jpg,137,1908,1121,60,2827.43,3,91,49,3.2185,1.733,PASS,False,1.0
PCBA1_07.jpg,138,2008,1121,60,2827.43,1,29,29,1.0257,1.0257,PASS,False,1.0
PCBA1_07.jpg,139,614,1123,60,2827.43,2,78,49,2.7587,1.733,PASS,False,1.0
PCBA1_07.jpg,140,713,1123,60,2827.43,0,0,0,0.0,0.0,PASS,False,1.0
PCBA1_07.jpg,141,812,1123,60,2827.43,3,71,29,2.5111,1.0257,PASS,False,1.0
PCBA1_07.jpg,142,911,1123,60,2827.43,1,49,49,1.733,1.733,PASS,False,1.0
PCBA1_07.jpg,143,1010,1123,60,2827.43,0,0,0,0.0,0.0,PASS,False,1.0
PCBA1_07.jpg,144,1508,1123,74,4300.84,2,62,49,1.4416,1.1393,PASS,False,1.0
PCBA1_07.jpg,145,1512,1219,66,3421.19,0,0,0,0.0,0.0,PASS,False,1.0
PCBA1_07.jpg,146,1214,1220,66,3421.19,2,40,21,1.1692,0.6138,PASS,False,1.0
PCBA1_07.jpg,147,1314,1220,66,3421.19,2,42,29,1.2276,0.8477,PASS,False,1.0
PCBA1_07.jpg,148,1413,1220,66,3421.19,0,0,0,0.0,0.0,PASS,False,1.0
PCBA1_07.jpg,149,2008,1220,60,2827.43,5,160,49,5.6588,1.733,PASS,False,1.0
PCBA1_07.jpg,150,1707,1221,60,2827.43,0,0,0,0.0,0.0,PASS,False,1.0
PCBA1_07.jpg,151,1808,1221,60,2827.43,2,133,76,4.7039,2.688,PASS,False,1.0
PCBA1_07.jpg,152,1907,1221,60,2827.43,3,78,34,2.7587,1.2025,PASS,False,1.0
PCBA1_07.jpg,153,911,1222,60,2827.43,3,59,29,2.0867,1.0257,PASS,False,1.0
PCBA1_07.jpg,154,1010,1222,60,2827.43,2,84,55,2.9709,1.9452,PASS,False,1.0
PCBA1_07.jpg,155,1118,1222,72,4071.5,1,29,29,0.7123,0.7123,PASS,False,1.0
PCBA1_07.jpg,156,1610,1222,62,3019.07,0,0,0,0.0,0.0,PASS,False,1.0
PCBA1_07.jpg,157,614,1223,60,2827.43,2,58,29,2.0513,1.0257,PASS,False,1.0
PCBA1_07.jpg,158,713,1223,60,2827.43,2,42,29,1.4854,1.0257,PASS,False,1.0
PCBA1_07.jpg,159,812,1223,60,2827.43,3,75,29,2.6526,1.0257,PASS,False,1.0
PCBA1_07.jpg,160,2111,1223,60,2827.43,1,29,29,1.0257,1.0257,PASS,False,1.0
PCBA1_07.jpg,161,1113,1319,62,3019.07,0,0,0,0.0,0.0,PASS,False,1.0
PCBA1_07.jpg,162,1214,1320,66,3421.19,0,0,0,0.0,0.0,PASS,False,1.0
PCBA1_07.jpg,163,1506,1320,60,2827.43,1,35,35,1.2379,1.2379,PASS,False,1.0
PCBA1_07.jpg,164,1607,1320,60,2827.43,2,54,29,1.9099,1.0257,PASS,False,1.0
PCBA1_07.jpg,165,1907,1320,60,2827.43,2,76,47,2.688,1.6623,PASS,False,1.0
PCBA1_07.jpg,166,2008,1320,60,2827.43,2,42,29,1.4854,1.0257,PASS,False,1.0
PCBA1_07.jpg,167,812,1321,60,2827.43,1,40,40,1.4147,1.4147,PASS,False,1.0
PCBA1_07.jpg,168,1707,1321,60,2827.43,0,0,0,0.0,0.0,PASS,False,1.0
PCBA1_07.jpg,169,1808,1321,60,2827.43,2,64,33,2.2635,1.1671,PASS,False,1.0
PCBA1_07.jpg,170,2108,1321,62,3019.07,3,74,32,2.4511,1.0599,PASS,False,1.0
PCBA1_07.jpg,171,614,1322,60,2827.43,3,159,81,5.6235,2.8648,PASS,False,1.0
PCBA1_07.jpg,172,713,1322,60,2827.43,2,71,42,2.5111,1.4854,PASS,False,1.0
PCBA1_07.jpg,173,912,1322,60,2827.43,1,13,13,0.4598,0.4598,PASS,False,1.0
PCBA1_07.jpg,174,1011,1322,60,2827.43,1,29,29,1.0257,1.0257,PASS,False,1.0
PCBA1_07.jpg,175,1315,1325,68,3631.68,2,66,49,1.8173,1.3492,PASS,False,1.0
PCBA1_07.jpg,176,1413,1331,74,4300.84,1,29,29,0.6743,0.6743,PASS,False,1.0
PCBA1_07.jpg,177,1810,1419,60,2827.43,4,100,29,3.5368,1.0257,PASS,False,1.0
PCBA1_07.jpg,178,614,1421,60,2827.43,2,58,29,2.0513,1.0257,PASS,False,1.0
PCBA1_07.jpg,179,1209,1421,60,2827.43,0,0,0,0.0,0.0,PASS,False,1.0
PCBA1_07.jpg,180,1408,1421,60,2827.43,0,0,0,0.0,0.0,PASS,False,1.0
PCBA1_07.jpg,181,1508,1421,60,2827.43,1,24,24,0.8488,0.8488,PASS,False,1.0
PCBA1_07.jpg,182,1608,1421,60,2827.43,1,37,37,1.3086,1.3086,PASS,False,1.0
PCBA1_07.jpg,183,1708,1421,60,2827.43,4,116,29,4.1027,1.0257,PASS,False,1.0
PCBA1_07.jpg,184,1908,1421,60,2827.43,1,13,13,0.4598,0.4598,PASS,False,1.0
PCBA1_07.jpg,185,2008,1421,60,2827.43,1,115,115,4.0673,4.0673,PASS,False,1.0
PCBA1_07.jpg,186,2108,1421,62,3019.07,3,75,49,2.4842,1.623,PASS,False,1.0
PCBA1_07.jpg,187,713,1422,60,2827.43,4,196,81,6.9321,2.8648,PASS,False,1.0
PCBA1_07.jpg,188,812,1422,60,2827.43,0,0,0,0.0,0.0,PASS,False,1.0
PCBA1_07.jpg,189,911,1422,60,2827.43,3,87,29,3.077,1.0257,PASS,False,1.0
PCBA1_07.jpg,190,1011,1422,60,2827.43,3,107,81,3.7844,2.8648,PASS,False,1.0
PCBA1_07.jpg,191,1110,1422,60,2827.43,0,0,0,0.0,0.0,PASS,False,1.0
PCBA1_07.jpg,192,1308,1422,60,2827.43,2,58,29,2.0513,1.0257,PASS,False,1.0
PCBA1_07.jpg,193,2113,1518,64,3216.99,2,58,29,1.8029,0.9015,PASS,False,1.0
PCBA1_07.jpg,194,1209,1519,60,2827.43,4,113,29,3.9966,1.0257,PASS,False,1.0
PCBA1_07.jpg,195,1110,1520,60,2827.43,2,94,81,3.3246,2.8648,PASS,False,1.0
PCBA1_07.jpg,196,615,1521,60,2827.43,3,304,238,10.7518,8.4175,PASS,False,1.0
PCBA1_07.jpg,197,714,1521,60,2827.43,2,49,29,1.733,1.0257,PASS,False,1.0
PCBA1_07.jpg,198,812,1521,60,2827.43,0,0,0,0.0,0.0,PASS,False,1.0
PCBA1_07.jpg,199,911,1521,60,2827.43,4,120,49,4.2441,1.733,PASS,False,1.0
PCBA1_07.jpg,200,1010,1521,60,2827.43,2,37,24,1.3086,0.8488,PASS,False,1.0
PCBA1_07.jpg,201,1409,1521,60,2827.43,2,72,43,2.5465,1.5208,PASS,False,1.0
PCBA1_07.jpg,202,1508,1521,60,2827.43,2,50,37,1.7684,1.3086,PASS,False,1.0
PCBA1_07.jpg,203,1608,1521,60,2827.43,4,144,73,5.093,2.5818,PASS,False,1.0
PCBA1_07.jpg,204,1708,1521,60,2827.43,1,29,29,1.0257,1.0257,PASS,False,1.0
PCBA1_07.jpg,205,1807,1521,60,2827.43,4,148,49,5.2344,1.733,PASS,False,1.0
PCBA1_07.jpg,206,1908,1521,60,2827.43,4,284,142,10.0444,5.0222,PASS,False,1.0
PCBA1_07.jpg,207,2009,1521,60,2827.43,4,262,113,9.2664,3.9966,PASS,False,1.0
PCBA1_07.jpg,208,1311,1523,62,3019.07,4,113,49,3.7429,1.623,PASS,False,1.0
PCBA1_07.jpg,209,2126,1614,76,4536.46,4,116,29,2.5571,0.6393,PASS,False,1.0
PCBA1_07.jpg,210,615,1620,60,2827.43,2,100,62,3.5368,2.1928,PASS,False,1.0
PCBA1_07.jpg,211,713,1620,60,2827.43,5,141,49,4.9869,1.733,PASS,False,1.0
PCBA1_07.jpg,212,813,1620,60,2827.43,1,144,144,5.093,5.093,PASS,False,1.0
PCBA1_07.jpg,213,911,1620,60,2827.43,3,189,121,6.6845,4.2795,PASS,False,1.0
PCBA1_07.jpg,214,1010,1620,60,2827.43,2,118,89,4.1734,3.1477,PASS,False,1.0
PCBA1_07.jpg,215,1110,1620,60,2827.43,1,29,29,1.0257,1.0257,PASS,False,1.0
PCBA1_07.jpg,216,1209,1620,60,2827.43,2,89,76,3.1477,2.688,PASS,False,1.0
PCBA1_07.jpg,217,1708,1620,60,2827.43,2,142,113,5.0222,3.9966,PASS,False,1.0
PCBA1_07.jpg,218,1309,1621,60,2827.43,2,84,55,2.9709,1.9452,PASS,False,1.0
PCBA1_07.jpg,219,1408,1621,60,2827.43,3,208,98,7.3565,3.466,PASS,False,1.0
PCBA1_07.jpg,220,1508,1621,60,2827.43,3,185,84,6.543,2.9709,PASS,False,1.0
PCBA1_07.jpg,221,1608,1621,60,2827.43,3,189,113,6.6845,3.9966,PASS,False,1.0
PCBA1_07.jpg,222,1808,1621,60,2827.43,1,157,157,5.5527,5.5527,PASS,False,1.0
PCBA1_07.jpg,223,1908,1621,60,2827.43,3,55,29,1.9452,1.0257,PASS,False,1.0
PCBA1_07.jpg,224,2008,1622,62,3019.07,5,169,49,5.5977,1.623,PASS,False,1.0
PCBA1_07.jpg,225,615,1720,60,2827.43,4,130,49,4.5978,1.733,PASS,False,1.0
PCBA1_07.jpg,226,714,1720,60,2827.43,4,239,113,8.4529,3.9966,PASS,False,1.0
PCBA1_07.jpg,227,813,1720,60,2827.43,3,97,65,3.4307,2.2989,PASS,False,1.0
PCBA1_07.jpg,228,1011,1720,60,2827.43,3,97,49,3.4307,1.733,PASS,False,1.0
PCBA1_07.jpg,229,911,1721,60,2827.43,3,55,29,1.9452,1.0257,PASS,False,1.0
PCBA1_07.jpg,230,1110,1721,60,2827.43,2,58,29,2.0513,1.0257,PASS,False,1.0
PCBA1_07.jpg,231,1209,1721,60,2827.43,1,29,29,1.0257,1.0257,PASS,False,1.0
PCBA1_07.jpg,232,1309,1721,60,2827.43,2,58,29,2.0513,1.0257,PASS,False,1.0
PCBA1_07.jpg,233,1408,1721,60,2827.43,1,13,13,0.4598,0.4598,PASS,False,1.0
PCBA1_07.jpg,234,1508,1721,60,2827.43,2,65,36,2.2989,1.2732,PASS,False,1.0
PCBA1_07.jpg,235,1608,1721,60,2827.43,2,42,29,1.4854,1.0257,PASS,False,1.0
PCBA1_07.jpg,236,1708,1721,60,2827.43,2,42,29,1.4854,1.0257,PASS,False,1.0
PCBA1_07.jpg,237,1808,1721,60,2827.43,2,51,38,1.8038,1.344,PASS,False,1.0
PCBA1_07.jpg,238,1908,1722,60,2827.43,3,71,29,2.5111,1.0257,PASS,False,1.0
PCBA1_07.jpg,239,2009,1722,60,2827.43,0,0,0,0.0,0.0,PASS,False,1.0
PCBA1_07.jpg,240,2126,1730,76,4536.46,3,55,29,1.2124,0.6393,PASS,False,1.0
PCBA1_07.jpg,241,615,1819,62,3019.07,2,130,81,4.306,2.6829,PASS,False,1.0
PCBA1_07.jpg,242,714,1819,62,3019.07,1,26,26,0.8612,0.8612,PASS,False,1.0
PCBA1_07.jpg,243,911,1820,60,2827.43,3,192,94,6.7906,3.3246,PASS,False,1.0
PCBA1_07.jpg,244,1010,1820,60,2827.43,2,177,148,6.2601,5.2344,PASS,False,1.0
PCBA1_07.jpg,245,1110,1820,60,2827.43,2,42,29,1.4854,1.0257,PASS,False,1.0
PCBA1_07.jpg,246,1209,1821,60,2827.43,1,13,13,0.4598,0.4598,PASS,False,1.0
PCBA1_07.jpg,247,1309,1821,60,2827.43,2,58,29,2.0513,1.0257,PASS,False,1.0
PCBA1_07.jpg,248,1409,1821,60,2827.43,0,0,0,0.0,0.0,PASS,False,1.0
PCBA1_07.jpg,249,1508,1821,60,2827.43,1,13,13,0.4598,0.4598,PASS,False,1.0
PCBA1_07.jpg,250,1608,1821,60,2827.43,1,49,49,1.733,1.733,PASS,False,1.0
PCBA1_07.jpg,251,2109,1821,62,3019.07,3,144,49,4.7697,1.623,PASS,False,1.0
PCBA1_07.jpg,252,813,1822,60,2827.43,3,255,197,9.0188,6.9674,PASS,False,1.0
PCBA1_07.jpg,253,1708,1822,60,2827.43,3,87,29,3.077,1.0257,PASS,False,1.0
PCBA1_07.jpg,254,1808,1822,60,2827.43,2,42,29,1.4854,1.0257,PASS,False,1.0
PCBA1_07.jpg,255,1909,1822,60,2827.43,2,58,29,2.0513,1.0257,PASS,False,1.0
PCBA1_07.jpg,256,2009,1822,60,2827.43,2,42,29,1.4854,1.0257,PASS,False,1.0
