Repository: andreimatx/bga_inspection_tool

# BGA X-ray Void Inspection Tool

Automated void inspection for BGA (Ball Grid Array) solder joints from 2D
X-ray images. Detects all 256 balls of a 16×16 BGA — including on oblique,
perspective-distorted views — segments the gas voids inside each ball,
measures them, and classifies every ball and board against **IPC-A-610 /
IPC-7095** acceptance criteria. Each run produces presentation-grade Excel
and Word reports plus machine-readable CSVs.

## How it works

1. **Preprocessing** — CLAHE contrast enhancement + median denoising.
2. **Ball detection** — Hough circles + dark-blob evidence, regularized onto
   the 16×16 BGA grid. Oblique views (pitch anisotropy ≥ 1.12) get an

File: Images_BGA/Results/Noi_9_9/Reports/PCBA1_10_ball_metrics.csv
image_name,ball_id,center_x,center_y,diameter_px,ball_area_px,void_count,total_void_area_px,largest_void_area_px,void_ratio_percent,largest_void_ratio_percent,quality,is_estimated_pad,confidence
PCBA1_10.jpg,1,1273,121,100,7853.98,5,205,49,2.6101,0.6239,PASS,False,1.0
PCBA1_10.jpg,2,1437,122,100,7853.98,4,222,104,2.8266,1.3242,PASS,False,1.0
PCBA1_10.jpg,3,359,126,98,7542.96,3,107,49,1.4185,0.6496,PASS,False,1.0
PCBA1_10.jpg,4,971,127,94,6939.78,5,221,81,3.1845,1.1672,PASS,False,1.0
PCBA1_10.jpg,5,1120,127,94,6939.78,5,197,81,2.8387,1.1672,PASS,False,1.0
PCBA1_10.jpg,6,521,128,94,6939.78,1,149,149,2.147,2.147,PASS,False,1.0
PCBA1_10.jpg,7,671,128,94,6939.78,3,118,49,1.7003,0.7061,PASS,False,1.0
PCBA1_10.jpg,8,821,128,92,6647.61,5,169,49,2.5423,0.7371,PASS,False,1.0
PCBA1_10.jpg,9,2617,137,94,6939.78,4,449,197,6.4699,2.8387,PASS,False,1.0
PCBA1_10.jpg,10,1570,138,92,6647.61,6,265,94,3.9864,1.414,PASS,False,1.0
PCBA1_10.jpg,11,1720,138,90,6361.73,6,187,49,2.9395,0.7702,PASS,False,1.0
PCBA1_10.jpg,12,2168,138,94,6939.78,5,311,113,4.4814,1.6283,PASS,False,1.0
PCBA1_10.jpg,13,2469,138,96,7238.23,4,572,197,7.9025,2.7217,PASS,False,1.0
PCBA1_10.jpg,14,1869,139,92,6647.61,4,290,235,4.3625,3.5351,PASS,False,1.0
PCBA1_10.jpg,15,2019,139,92,6647.61,4,240,113,3.6103,1.6999,PASS,False,1.0
PCBA1_10.jpg,16,2319,140,94,6939.78,6,438,113,6.3114,1.6283,PASS,False,1.0
PCBA1_10.jpg,17,356,275,100,7853.98,2,194,113,2.4701,1.4388,PASS,False,1.0
PCBA1_10.jpg,18,1271,284,92,6647.61,1,317,317,4.7686,4.7686,PASS,False,1.0
PCBA1_10.jpg,19,521,286,92,6647.61,3,55,29,0.8274,0.4362,PASS,False,1.0
PCBA1_10.jpg,20,671,287,92,6647.61,3,89,47,1.3388,0.707,PASS,False,1.0
PCBA1_10.jpg,21,1426,287,92,6647.61,4,124,49,1.8653,0.7371,PASS,False,1.0
PCBA1_10.jpg,22,2019,287,90,6361.73,0,0,0,0.0,0.0,PASS,False,1.0
PCBA1_10.jpg,23,2169,287,92,6647.61,0,0,0,0.0,0.0,PASS,False,1.0
PCBA1_10.jpg,24,1571,288,90,6361.73,4,333,197,5.2344,3.0966,PASS,False,1.0
PCBA1_10.jpg,25,1720,288,90,6361.73,4,173,49,2.7194,0.7702,PASS,False,1.0
PCBA1_10.jpg,26,1870,288,90,6361.73,3,98,47,1.5405,0.7388,PASS,False,1.0
PCBA1_10.jpg,27,2318,288,92,6647.61,8,411,113,6.1827,1.6999,PASS,False,1.0
PCBA1_10.jpg,28,2468,288,92,6647.61,6,244,81,3.6705,1.2185,PASS,False,1.0
PCBA1_10.jpg,29,826,289,92,6647.61,3,363,253,5.4606,3.8059,PASS,False,1.0
PCBA1_10.jpg,30,973,289,92,6647.61,5,124,40,1.8653,0.6017,PASS,False,1.0
PCBA1_10.jpg,31,1121,289,92,6647.61,5,229,113,3.4448,1.6999,PASS,False,1.0
PCBA1_10.jpg,32,2618,289,92,6647.61,3,196,149,2.9484,2.2414,PASS,False,1.0
PCBA1_10.jpg,33,2619,436,92,6647.61,4,267,113,4.0165,1.6999,PASS,False,1.0
PCBA1_10.jpg,34,520,437,90,6361.73,2,110,81,1.7291,1.2732,PASS,False,1.0
PCBA1_10.jpg,35,820,437,90,6361.73,3,107,49,1.6819,0.7702,PASS,False,1.0
PCBA1_10.jpg,36,1570,437,90,6361.73,3,228,150,3.5839,2.3579,PASS,False,1.0
PCBA1_10.jpg,37,1721,437,90,6361.73,8,369,113,5.8003,1.7762,PASS,False,1.0
PCBA1_10.jpg,38,1870,437,90,6361.73,6,373,160,5.8632,2.515,PASS,False,1.0
PCBA1_10.jpg,39,2169,437,90,6361.73,4,208,81,3.2696,1.2732,PASS,False,1.0
PCBA1_10.jpg,40,2318,437,90,6361.73,0,0,0,0.0,0.0,PASS,False,1.0
PCBA1_10.jpg,41,670,438,90,6361.73,3,91,49,1.4304,0.7702,PASS,False,1.0
PCBA1_10.jpg,42,1121,438,90,6361.73,1,49,49,0.7702,0.7702,PASS,False,1.0
PCBA1_10.jpg,43,1271,438,90,6361.73,2,198,149,3.1124,2.3421,PASS,False,1.0
PCBA1_10.jpg,44,2020,438,90,6361.73,8,375,105,5.8946,1.6505,PASS,False,1.0
PCBA1_10.jpg,45,2468,438,90,6361.73,1,29,29,0.4559,0.4559,PASS,False,1.0
PCBA1_10.jpg,46,362,439,96,7238.23,2,111,82,1.5335,1.1329,PASS,False,1.0
PCBA1_10.jpg,47,971,439,90,6361.73,3,112,55,1.7605,0.8645,PASS,False,1.0
PCBA1_10.jpg,48,1424,439,92,6647.61,4,136,81,2.0458,1.2185,PASS,False,1.0
PCBA1_10.jpg,49,2619,583,92,6647.61,4,104,49,1.5645,0.7371,PASS,False,1.0
PCBA1_10.jpg,50,1571,587,92,6647.61,4,131,49,1.9706,0.7371,PASS,False,1.0
PCBA1_10.jpg,51,1721,587,92,6647.61,2,198,149,2.9785,2.2414,PASS,False,1.0
PCBA1_10.jpg,52,2020,587,90,6361.73,3,391,197,6.1461,3.0966,PASS,False,1.0
PCBA1_10.jpg,53,2169,587,90,6361.73,5,149,49,2.3421,0.7702,PASS,False,1.0
PCBA1_10.jpg,54,2468,587,90,6361.73,3,331,253,5.203,3.9769,PASS,False,1.0
PCBA1_10.jpg,55,372,588,90,6361.73,5,209,67,3.2853,1.0532,PASS,False,1.0
PCBA1_10.jpg,56,823,588,90,6361.73,4,115,60,1.8077,0.9431,PASS,False,1.0
PCBA1_10.jpg,57,972,588,90,6361.73,4,152,81,2.3893,1.2732,PASS,False,1.0
PCBA1_10.jpg,58,2319,588,90,6361.73,2,94,81,1.4776,1.2732,PASS,False,1.0
PCBA1_10.jpg,59,521,589,90,6361.73,5,302,130,4.7471,2.0435,PASS,False,1.0
PCBA1_10.jpg,60,672,589,90,6361.73,4,136,49,2.1378,0.7702,PASS,False,1.0
PCBA1_10.jpg,61,1121,589,92,6647.61,6,208,62,3.1289,0.9327,PASS,False,1.0
PCBA1_10.jpg,62,1270,589,92,6647.61,6,264,113,3.9714,1.6999,PASS,False,1.0
PCBA1_10.jpg,63,1421,589,92,6647.61,2,42,29,0.6318,0.4362,PASS,False,1.0
PCBA1_10.jpg,64,1870,590,92,6647.61,10,289,71,4.3474,1.0681,PASS,False,1.0
PCBA1_10.jpg,65,2623,733,92,6647.61,2,78,49,1.1734,0.7371,PASS,False,1.0
PCBA1_10.jpg,66,1571,736,92,6647.61,3,71,29,1.0681,0.4362,PASS,False,1.0
PCBA1_10.jpg,67,2319,736,90,6361.73,4,252,113,3.9612,1.7762,PASS,False,1.0
PCBA1_10.jpg,68,672,737,90,6361.73,4,199,72,3.1281,1.1318,PASS,False,1.0
PCBA1_10.jpg,69,1124,737,92,6647.61,1,29,29,0.4362,0.4362,PASS,False,1.0
PCBA1_10.jpg,70,1421,737,92,6647.61,1,19,19,0.2858,0.2858,PASS,False,1.0
PCBA1_10.jpg,71,1723,737,92,6647.61,3,91,49,1.3689,0.7371,PASS,False,1.0
PCBA1_10.jpg,72,1869,737,92,6647.61,4,146,49,2.1963,0.7371,PASS,False,1.0
PCBA1_10.jpg,73,2021,737,92,6647.61,4,369,230,5.5509,3.4599,PASS,False,1.0
PCBA1_10.jpg,74,371,738,90,6361.73,5,269,81,4.2284,1.2732,PASS,False,1.0
PCBA1_10.jpg,75,522,738,90,6361.73,5,221,81,3.4739,1.2732,PASS,False,1.0
PCBA1_10.jpg,76,823,738,90,6361.73,4,120,49,1.8863,0.7702,PASS,False,1.0
PCBA1_10.jpg,77,1271,739,92,6647.61,2,110,81,1.6547,1.2185,PASS,False,1.0
PCBA1_10.jpg,78,973,740,92,6647.61,6,203,81,3.0537,1.2185,PASS,False,1.0
PCBA1_10.jpg,79,2173,740,90,6361.73,4,103,47,1.6191,0.7388,PASS,False,1.0
PCBA1_10.jpg,80,2463,741,96,7238.23,1,72,72,0.9947,0.9947,PASS,False,1.0
PCBA1_10.jpg,81,2618,883,92,6647.61,8,292,73,4.3926,1.0981,PASS,False,1.0
PCBA1_10.jpg,82,824,885,92,6647.61,3,107,49,1.6096,0.7371,PASS,False,1.0
PCBA1_10.jpg,83,1274,886,92,6647.61,4,167,71,2.5122,1.0681,PASS,False,1.0
PCBA1_10.jpg,84,2319,886,90,6361.73,5,181,62,2.8451,0.9746,PASS,False,1.0
PCBA1_10.jpg,85,2469,886,90,6361.73,4,183,82,2.8766,1.289,PASS,False,1.0
PCBA1_10.jpg,86,970,887,92,6647.61,2,78,49,1.1734,0.7371,PASS,False,1.0
PCBA1_10.jpg,87,1125,887,92,6647.61,8,295,88,4.4377,1.3238,PASS,False,1.0
PCBA1_10.jpg,88,2018,887,92,6647.61,6,191,49,2.8732,0.7371,PASS,False,1.0
PCBA1_10.jpg,89,2168,887,92,6647.61,1,29,29,0.4362,0.4362,PASS,False,1.0
PCBA1_10.jpg,90,372,888,90,6361.73,4,252,113,3.9612,1.7762,PASS,False,1.0
PCBA1_10.jpg,91,522,888,90,6361.73,4,335,120,5.2659,1.8863,PASS,False,1.0
PCBA1_10.jpg,92,673,888,90,6361.73,4,192,81,3.018,1.2732,PASS,False,1.0
PCBA1_10.jpg,93,1871,889,92,6647.61,4,324,253,4.8739,3.8059,PASS,False,1.0
PCBA1_10.jpg,94,1423,892,92,6647.61,1,29,29,0.4362,0.4362,PASS,False,1.0
PCBA1_10.jpg,95,1576,893,92,6647.61,2,98,49,1.4742,0.7371,PASS,False,1.0
PCBA1_10.jpg,96,1720,893,92,6647.61,5,211,77,3.1741,1.1583,PASS,False,1.0
PCBA1_10.jpg,97,2623,1032,90,6361.73,3,395,197,6.209,3.0966,PASS,False,1.0
PCBA1_10.jpg,98,1279,1034,100,7853.98,3,71,29,0.904,0.3692,PASS,False,1.0
PCBA1_10.jpg,99,1429,1034,100,7853.98,3,126,49,1.6043,0.6239,PASS,False,1.0
PCBA1_10.jpg,100,1579,1034,100,7853.98,2,42,29,0.5348,0.3692,PASS,False,1.0
PCBA1_10.jpg,101,1729,1034,100,7853.98,3,91,49,1.1586,0.6239,PASS,False,1.0
PCBA1_10.jpg,102,2169,1035,92,6647.61,7,283,55,4.2572,0.8274,PASS,False,1.0
PCBA1_10.jpg,103,2319,1035,90,6361.73,3,115,49,1.8077,0.7702,PASS,False,1.0
PCBA1_10.jpg,104,2470,1036,90,6361.73,4,638,317,10.0287,4.9829,PASS,False,1.0
PCBA1_10.jpg,105,973,1037,92,6647.61,1,81,81,1.2185,1.2185,PASS,False,1.0
PCBA1_10.jpg,106,2023,1037,92,6647.61,0,0,0,0.0,0.0,PASS,False,1.0
PCBA1_10.jpg,107,372,1038,90,6361.73,6,334,149,5.2501,2.3421,PASS,False,1.0
PCBA1_10.jpg,108,523,1038,90,6361.73,4,191,73,3.0023,1.1475,PASS,False,1.0
PCBA1_10.jpg,109,673,1039,90,6361.73,6,346,81,5.4388,1.2732,PASS,False,1.0
PCBA1_10.jpg,110,824,1039,92,6647.61,4,228,81,3.4298,1.2185,PASS,False,1.0
PCBA1_10.jpg,111,1119,1039,92,6647.61,3,71,29,1.0681,0.4362,PASS,False,1.0
PCBA1_10.jpg,112,1880,1053,92,6647.61,4,177,81,2.6626,1.2185,PASS,False,1.0
PCBA1_10.jpg,113,1429,1183,100,7853.98,2,78,49,0.9931,0.6239,PASS,False,1.0
PCBA1_10.jpg,114,1579,1183,100,7853.98,4,104,49,1.3242,0.6239,PASS,False,1.0
PCBA1_10.jpg,115,1729,1183,100,7853.98,1,29,29,0.3692,0.3692,PASS,False,1.0
PCBA1_10.jpg,116,1280,1184,100,7853.98,6,214,49,2.7247,0.6239,PASS,False,1.0
PCBA1_10.jpg,117,2173,1184,92,6647.61,5,157,57,2.3618,0.8575,PASS,False,1.0
PCBA1_10.jpg,118,2320,1185,90,6361.73,4,149,62,2.3421,0.9746,PASS,False,1.0
PCBA1_10.jpg,119,2624,1185,92,6647.61,5,149,49,2.2414,0.7371,PASS,False,1.0
PCBA1_10.jpg,120,2470,1186,90,6361.73,4,196,49,3.0809,0.7702,PASS,False,1.0
PCBA1_10.jpg,121,672,1187,90,6361.73,3,122,64,1.9177,1.006,PASS,False,1.0
PCBA1_10.jpg,122,971,1187,92,6647.61,3,91,49,1.3689,0.7371,PASS,False,1.0
PCBA1_10.jpg,123,1865,1187,92,6647.61,1,36,36,0.5415,0.5415,PASS,False,1.0
PCBA1_10.jpg,124,2020,1187,92,6647.61,2,42,23,0.6318,0.346,PASS,False,1.0
PCBA1_10.jpg,125,372,1188,90,6361.73,4,164,57,2.5779,0.896,PASS,False,1.0
PCBA1_10.jpg,126,522,1188,90,6361.73,7,184,53,2.8923,0.8331,PASS,False,1.0
PCBA1_10.jpg,127,821,1189,92,6647.61,3,94,52,1.414,0.7822,PASS,False,1.0
PCBA1_10.jpg,128,1126,1189,92,6647.61,2,130,81,1.9556,1.2185,PASS,False,1.0
PCBA1_10.jpg,129,1729,1333,100,7853.98,2,162,113,2.0626,1.4388,PASS,False,1.0
PCBA1_10.jpg,130,1279,1334,100,7853.98,4,125,49,1.5915,0.6239,PASS,False,1.0
PCBA1_10.jpg,131,1429,1334,100,7853.98,6,218,49,2.7757,0.6239,PASS,False,1.0
PCBA1_10.jpg,132,1579,1334,100,7853.98,5,219,63,2.7884,0.8021,PASS,False,1.0
PCBA1_10.jpg,133,1873,1334,92,6647.61,1,29,29,0.4362,0.4362,PASS,False,1.0
PCBA1_10.jpg,134,2621,1335,92,6647.61,5,185,81,2.783,1.2185,PASS,False,1.0
PCBA1_10.jpg,135,2021,1336,92,6647.61,3,71,27,1.0681,0.4062,PASS,False,1.0
PCBA1_10.jpg,136,2170,1336,92,6647.61,4,106,29,1.5946,0.4362,PASS,False,1.0
PCBA1_10.jpg,137,2320,1336,90,6361.73,8,441,149,6.9321,2.3421,PASS,False,1.0
PCBA1_10.jpg,138,2469,1336,90,6361.73,4,204,113,3.2067,1.7762,PASS,False,1.0
PCBA1_10.jpg,139,824,1337,92,6647.61,8,213,49,3.2042,0.7371,PASS,False,1.0
PCBA1_10.jpg,140,974,1337,92,6647.61,3,71,29,1.0681,0.4362,PASS,False,1.0
PCBA1_10.jpg,141,1123,1337,92,6647.61,1,13,13,0.1956,0.1956,PASS,False,1.0
PCBA1_10.jpg,142,373,1338,90,6361.73,4,204,81,3.2067,1.2732,PASS,False,1.0
PCBA1_10.jpg,143,523,1338,90,6361.73,4,104,29,1.6348,0.4559,PASS,False,1.0
PCBA1_10.jpg,144,672,1338,90,6361.73,6,258,71,4.0555,1.116,PASS,False,1.0
PCBA1_10.jpg,145,1729,1482,100,7853.98,2,73,60,0.9295,0.7639,PASS,False,1.0
PCBA1_10.jpg,146,1280,1483,100,7853.98,3,138,61,1.7571,0.7767,PASS,False,1.0
PCBA1_10.jpg,147,1430,1483,100,7853.98,4,196,81,2.4955,1.0313,PASS,False,1.0
PCBA1_10.jpg,148,1579,1483,100,7853.98,2,78,49,0.9931,0.6239,PASS,False,1.0
PCBA1_10.jpg,149,1870,1483,92,6647.61,2,101,72,1.5193,1.0831,PASS,False,1.0
PCBA1_10.jpg,150,2171,1483,92,6647.61,4,269,116,4.0466,1.745,PASS,False,1.0
PCBA1_10.jpg,151,2470,1484,90,6361.73,6,379,113,5.9575,1.7762,PASS,False,1.0
PCBA1_10.jpg,152,2617,1484,92,6647.61,2,58,29,0.8725,0.4362,PASS,False,1.0
PCBA1_10.jpg,153,971,1485,92,6647.61,3,79,49,1.1884,0.7371,PASS,False,1.0
PCBA1_10.jpg,154,2320,1485,90,6361.73,5,169,49,2.6565,0.7702,PASS,False,1.0
PCBA1_10.jpg,155,2021,1486,92,6647.61,4,113,42,1.6999,0.6318,PASS,False,1.0
PCBA1_10.jpg,156,824,1487,92,6647.61,6,269,107,4.0466,1.6096,PASS,False,1.0
PCBA1_10.jpg,157,523,1488,90,6361.73,3,107,49,1.6819,0.7702,PASS,False,1.0
PCBA1_10.jpg,158,673,1488,90,6361.73,5,233,149,3.6625,2.3421,PASS,False,1.0
PCBA1_10.jpg,159,372,1489,90,6361.73,2,162,81,2.5465,1.2732,PASS,False,1.0
PCBA1_10.jpg,160,1126,1490,92,6647.61,3,143,81,2.1511,1.2185,PASS,False,1.0
PCBA1_10.jpg,161,1424,1631,94,6939.78,1,149,149,2.147,2.147,PASS,False,1.0
PCBA1_10.jpg,162,1124,1633,92,6647.61,3,66,40,0.9928,0.6017,PASS,False,1.0
PCBA1_10.jpg,163,1873,1633,92,6647.61,8,313,81,4.7085,1.2185,PASS,False,1.0
PCBA1_10.jpg,164,1724,1634,92,6647.61,2,80,67,1.2034,1.0079,PASS,False,1.0
PCBA1_10.jpg,165,2320,1634,90,6361.73,5,348,103,5.4702,1.6191,PASS,False,1.0
PCBA1_10.jpg,166,2470,1634,90,6361.73,3,548,417,8.614,6.5548,PASS,False,1.0
PCBA1_10.jpg,167,2620,1634,92,6647.61,4,245,140,3.6855,2.106,PASS,False,1.0
PCBA1_10.jpg,168,825,1635,92,6647.61,1,29,29,0.4362,0.4362,PASS,False,1.0
PCBA1_10.jpg,169,1276,1635,92,6647.61,2,66,37,0.9928,0.5566,PASS,False,1.0
PCBA1_10.jpg,170,2020,1635,92,6647.61,4,179,59,2.6927,0.8875,PASS,False,1.0
PCBA1_10.jpg,171,2171,1636,92,6647.61,4,355,226,5.3403,3.3997,PASS,False,1.0
PCBA1_10.jpg,172,673,1637,90,6361.73,6,209,100,3.2853,1.5719,PASS,False,1.0
PCBA1_10.jpg,173,975,1637,92,6647.61,2,78,49,1.1734,0.7371,PASS,False,1.0
PCBA1_10.jpg,174,1574,1637,92,6647.61,1,49,49,0.7371,0.7371,PASS,False,1.0
PCBA1_10.jpg,175,372,1638,90,6361.73,5,502,197,7.8909,3.0966,PASS,False,1.0
PCBA1_10.jpg,176,523,1638,90,6361.73,3,127,65,1.9963,1.0217,PASS,False,1.0
PCBA1_10.jpg,177,1871,1783,92,6647.61,2,147,98,2.2113,1.4742,PASS,False,1.0
PCBA1_10.jpg,178,2023,1784,92,6647.61,4,244,81,3.6705,1.2185,PASS,False,1.0
PCBA1_10.jpg,179,2170,1784,92,6647.61,8,317,81,4.7686,1.2185,PASS,False,1.0
PCBA1_10.jpg,180,2321,1784,90,6361.73,5,652,497,10.2488,7.8123,PASS,False,1.0
PCBA1_10.jpg,181,2470,1784,90,6361.73,0,0,0,0.0,0.0,PASS,False,1.0
PCBA1_10.jpg,182,2619,1784,92,6647.61,4,351,171,5.2801,2.5724,PASS,False,1.0
PCBA1_10.jpg,183,1271,1786,92,6647.61,0,0,0,0.0,0.0,PASS,False,1.0
PCBA1_10.jpg,184,1573,1786,92,6647.61,2,58,29,0.8725,0.4362,PASS,False,1.0
PCBA1_10.jpg,185,1724,1786,92,6647.61,1,40,40,0.6017,0.6017,PASS,False,1.0
PCBA1_10.jpg,186,973,1787,92,6647.61,8,503,197,7.5666,2.9635,PASS,False,1.0
PCBA1_10.jpg,187,1424,1787,92,6647.61,3,127,49,1.9105,0.7371,PASS,False,1.0
PCBA1_10.jpg,188,373,1788,90,6361.73,7,329,81,5.1716,1.2732,PASS,False,1.0
PCBA1_10.jpg,189,673,1788,90,6361.73,6,184,55,2.8923,0.8645,PASS,False,1.0
PCBA1_10.jpg,190,524,1789,92,6647.61,6,423,149,6.3632,2.2414,PASS,False,1.0
PCBA1_10.jpg,191,823,1789,92,6647.61,3,184,81,2.7679,1.2185,PASS,False,1.0
PCBA1_10.jpg,192,1130,1796,92,6647.61,2,58,29,0.8725,0.4362,PASS,False,1.0
PCBA1_10.jpg,193,822,1927,94,6939.78,7,411,113,5.9224,1.6283,PASS,False,1.0
PCBA1_10.jpg,194,1275,1931,92,6647.61,5,226,81,3.3997,1.2185,PASS,False,1.0
PCBA1_10.jpg,195,1423,1933,92,6647.61,2,130,81,1.9556,1.2185,PASS,False,1.0
PCBA1_10.jpg,196,1723,1934,92,6647.61,4,108,49,1.6246,0.7371,PASS,False,1.0
PCBA1_10.jpg,197,2171,1934,90,6361.73,5,380,145,5.9732,2.2793,PASS,False,1.0
PCBA1_10.jpg,198,2321,1934,90,6361.73,3,200,149,3.1438,2.3421,PASS,False,1.0
PCBA1_10.jpg,199,2471,1934,90,6361.73,6,679,319,10.6732,5.0144,PASS,False,1.0
PCBA1_10.jpg,200,2625,1934,92,6647.61,6,236,81,3.5501,1.2185,PASS,False,1.0
PCBA1_10.jpg,201,1124,1935,92,6647.61,2,66,49,0.9928,0.7371,PASS,False,1.0
PCBA1_10.jpg,202,1573,1935,92,6647.61,4,116,29,1.745,0.4362,PASS,False,1.0
PCBA1_10.jpg,203,1871,1935,92,6647.61,5,374,149,5.6261,2.2414,PASS,False,1.0
PCBA1_10.jpg,204,2020,1936,92,6647.61,4,161,81,2.4219,1.2185,PASS,False,1.0
PCBA1_10.jpg,205,524,1937,92,6647.61,2,78,49,1.1734,0.7371,PASS,False,1.0
PCBA1_10.jpg,206,673,1937,90,6361.73,6,178,44,2.798,0.6916,PASS,False,1.0
PCBA1_10.jpg,207,973,1937,92,6647.61,6,216,107,3.2493,1.6096,PASS,False,1.0
PCBA1_10.jpg,208,373,1939,90,6361.73,4,669,373,10.516,5.8632,PASS,False,1.0
PCBA1_10.jpg,209,2624,2083,92,6647.61,6,332,81,4.9943,1.2185,PASS,False,1.0
PCBA1_10.jpg,210,1873,2084,92,6647.61,3,159,81,2.3918,1.2185,PASS,False,1.0
PCBA1_10.jpg,211,2022,2084,90,6361.73,3,128,81,2.012,1.2732,PASS,False,1.0
PCBA1_10.jpg,212,2172,2084,90,6361.73,2,110,81,1.7291,1.2732,PASS,False,1.0
PCBA1_10.jpg,213,2321,2084,90,6361.73,9,398,113,6.2562,1.7762,PASS,False,1.0
PCBA1_10.jpg,214,1423,2085,90,6361.73,3,164,81,2.5779,1.2732,PASS,False,1.0
PCBA1_10.jpg,215,1573,2085,90,6361.73,3,107,81,1.6819,1.2732,PASS,False,1.0
PCBA1_10.jpg,216,2470,2085,92,6647.61,5,373,113,5.611,1.6999,PASS,False,1.0
PCBA1_10.jpg,217,524,2086,92,6647.61,7,354,113,5.3252,1.6999,PASS,False,1.0
PCBA1_10.jpg,218,1123,2086,90,6361.73,3,127,81,1.9963,1.2732,PASS,False,1.0
PCBA1_10.jpg,219,674,2087,90,6361.73,2,82,69,1.289,1.0846,PASS,False,1.0
PCBA1_10.jpg,220,823,2087,90,6361.73,4,172,81,2.7037,1.2732,PASS,False,1.0
PCBA1_10.jpg,221,973,2087,90,6361.73,5,130,44,2.0435,0.6916,PASS,False,1.0
PCBA1_10.jpg,222,1725,2087,92,6647.61,3,291,149,4.3775,2.2414,PASS,False,1.0
PCBA1_10.jpg,223,373,2088,90,6361.73,8,381,138,5.9889,2.1692,PASS,False,1.0
PCBA1_10.jpg,224,1280,2098,92,6647.61,6,202,49,3.0387,0.7371,PASS,False,1.0
PCBA1_10.jpg,225,2625,2230,92,6647.61,3,107,49,1.6096,0.7371,PASS,False,1.0
PCBA1_10.jpg,226,1573,2234,92,6647.61,2,58,29,0.8725,0.4362,PASS,False,1.0
PCBA1_10.jpg,227,2172,2234,90,6361.73,2,130,81,2.0435,1.2732,PASS,False,1.0
PCBA1_10.jpg,228,2472,2234,92,6647.61,0,0,0,0.0,0.0,PASS,False,1.0
PCBA1_10.jpg,229,1423,2235,92,6647.61,3,134,49,2.0158,0.7371,PASS,False,1.0
PCBA1_10.jpg,230,2023,2235,92,6647.61,3,107,49,1.6096,0.7371,PASS,False,1.0
PCBA1_10.jpg,231,2323,2235,90,6361.73,5,225,81,3.5368,1.2732,PASS,False,1.0
PCBA1_10.jpg,232,1123,2236,92,6647.61,6,322,105,4.8438,1.5795,PASS,False,1.0
PCBA1_10.jpg,233,1274,2236,92,6647.61,1,81,81,1.2185,1.2185,PASS,False,1.0
PCBA1_10.jpg,234,1723,2236,90,6361.73,3,157,79,2.4679,1.2418,PASS,False,1.0
PCBA1_10.jpg,235,525,2237,92,6647.61,6,510,197,7.6719,2.9635,PASS,False,1.0
PCBA1_10.jpg,236,675,2237,92,6647.61,3,107,49,1.6096,0.7371,PASS,False,1.0
PCBA1_10.jpg,237,974,2237,92,6647.61,3,159,81,2.3918,1.2185,PASS,False,1.0
PCBA1_10.jpg,238,1871,2237,92,6647.61,2,143,81,2.1511,1.2185,PASS,False,1.0
PCBA1_10.jpg,239,375,2239,92,6647.61,5,349,149,5.25,2.2414,PASS,False,1.0
PCBA1_10.jpg,240,824,2239,92,6647.61,3,107,49,1.6096,0.7371,PASS,False,1.0
PCBA1_10.jpg,241,2621,2381,94,6939.78,3,255,113,3.6745,1.6283,PASS,False,1.0
PCBA1_10.jpg,242,1427,2383,100,7853.98,4,205,81,2.6101,1.0313,PASS,False,1.0
PCBA1_10.jpg,243,2173,2384,92,6647.61,3,139,81,2.091,1.2185,PASS,False,1.0
PCBA1_10.jpg,244,2322,2384,90,6361.73,2,191,110,3.0023,1.7291,PASS,False,1.0
PCBA1_10.jpg,245,2473,2384,92,6647.61,2,58,29,0.8725,0.4362,PASS,False,1.0
PCBA1_10.jpg,246,1575,2385,92,6647.61,2,42,29,0.6318,0.4362,PASS,False,1.0
PCBA1_10.jpg,247,1874,2385,92,6647.61,3,168,86,2.5272,1.2937,PASS,False,1.0
PCBA1_10.jpg,248,2024,2385,92,6647.61,4,232,113,3.49,1.6999,PASS,False,1.0
PCBA1_10.jpg,249,1125,2386,92,6647.61,3,162,81,2.437,1.2185,PASS,False,1.0
PCBA1_10.jpg,250,1274,2386,92,6647.61,4,102,31,1.5344,0.4663,PASS,False,1.0
PCBA1_10.jpg,251,1723,2386,92,6647.61,2,62,49,0.9327,0.7371,PASS,False,1.0
PCBA1_10.jpg,252,373,2387,94,6939.78,2,382,233,5.5045,3.3575,PASS,False,1.0
PCBA1_10.jpg,253,526,2387,92,6647.61,1,29,29,0.4362,0.4362,PASS,False,1.0
PCBA1_10.jpg,254,824,2387,92,6647.61,3,91,49,1.3689,0.7371,PASS,False,1.0
PCBA1_10.jpg,255,973,2387,92,6647.61,3,107,49,1.6096,0.7371,PASS,False,1.0
PCBA1_10.jpg,256,675,2390,92,6647.61,3,257,130,3.8661,1.9556,PASS,False,1.0

File: Images_BGA/Results/Noi_9_9/Reports/PCBA2_03__ball_metrics.csv
image_name,ball_id,center_x,center_y,diameter_px,ball_area_px,void_count,total_void_area_px,largest_void_area_px,void_ratio_percent,largest_void_ratio_percent,quality,is_estimated_pad,confidence
PCBA2_03_.jpg,1,1942,821,82,5281.02,0,0,0,0.0,0.0,PASS,False,1.0
PCBA2_03_.jpg,2,2076,829,82,5281.02,0,0,0,0.0,0.0,PASS,False,1.0
PCBA2_03_.jpg,3,126,831,90,6361.73,1,210,210,3.301,3.301,PASS,False,1.0
PCBA2_03_.jpg,4,1684,835,82,5281.02,0,0,0,0.0,0.0,PASS,False,1.0
PCBA2_03_.jpg,5,1434,850,80,5026.55,0,0,0,0.0,0.0,PASS,False,1.0
PCBA2_03_.jpg,6,1553,836,84,5541.77,1,81,81,1.4616,1.4616,PASS,False,1.0
PCBA2_03_.jpg,7,2210,851,84,5541.77,1,648,648,11.693,11.693,PASS,False,1.0
PCBA2_03_.jpg,8,1285,854,82,5281.02,1,438,438,8.2939,8.2939,PASS,False,1.0
PCBA2_03_.jpg,9,252,861,78,4778.36,0,0,0,0.0,0.0,PASS,False,1.0
PCBA2_03_.jpg,10,1026,861,82,5281.02,0,0,0,0.0,0.0,PASS,False,1.0
PCBA2_03_.jpg,11,1157,858,84,5541.77,1,588,588,10.6103,10.6103,PASS,False,1.0
PCBA2_03_.jpg,12,630,835,82,5281.02,2,130,81,2.4616,1.5338,PASS,False,1.0
PCBA2_03_.jpg,13,760,837,80,5026.55,1,113,113,2.2481,2.2481,PASS,False,1.0
PCBA2_03_.jpg,14,887,858,82,5281.02,1,529,529,10.017,10.017,PASS,False,1.0
PCBA2_03_.jpg,15,504,842,76,4536.46,0,0,0,0.0,0.0,PASS,False,1.0
PCBA2_03_.jpg,16,2333,848,80,5026.55,0,0,0,0.0,0.0,PASS,False,1.0
PCBA2_03_.jpg,17,1948,893,74,4300.84,2,94,81,2.1856,1.8834,PASS,False,1.0
PCBA2_03_.jpg,18,1867,894,76,4536.46,1,714,714,15.7391,15.7391,FAIL,False,1.0
PCBA2_03_.jpg,19,1688,926,86,5808.8,1,31,31,0.5337,0.5337,PASS,False,1.0
PCBA2_03_.jpg,20,239,924,76,4536.46,0,0,0,0.0,0.0,PASS,False,1.0
PCBA2_03_.jpg,21,2219,929,80,5026.55,0,0,0,0.0,0.0,PASS,False,1.0
PCBA2_03_.jpg,22,1160,928,84,5541.77,3,211,113,3.8074,2.0391,PASS,False,1.0
PCBA2_03_.jpg,23,1284,931,86,5808.8,0,0,0,0.0,0.0,PASS,False,1.0
PCBA2_03_.jpg,24,1425,928,86,5808.8,1,197,197,3.3914,3.3914,PASS,False,1.0
PCBA2_03_.jpg,25,896,929,82,5281.02,1,253,253,4.7907,4.7907,PASS,False,1.0
PCBA2_03_.jpg,26,1029,929,82,5281.02,1,253,253,4.7907,4.7907,PASS,False,1.0
PCBA2_03_.jpg,27,764,930,82,5281.02,2,110,81,2.0829,1.5338,PASS,False,1.0
PCBA2_03_.jpg,28,2359,930,74,4300.84,1,377,377,8.7657,8.7657,PASS,False,1.0
PCBA2_03_.jpg,29,500,931,80,5026.55,2,327,246,6.5055,4.894,PASS,False,1.0
PCBA2_03_.jpg,30,633,931,80,5026.55,0,0,0,0.0,0.0,PASS,False,1.0
PCBA2_03_.jpg,31,130,933,80,5026.55,0,0,0,0.0,0.0,PASS,False,1.0
PCBA2_03_.jpg,32,1557,951,92,6647.61,1,239,239,3.5953,3.5953,PASS,False,1.0
PCBA2_03_.jpg,33,1566,1012,78,4778.36,1,149,149,3.1182,3.1182,PASS,False,1.0
PCBA2_03_.jpg,34,1693,1016,82,5281.02,1,29,29,0.5491,0.5491,PASS,False,1.0
PCBA2_03_.jpg,35,1961,1017,88,6082.12,2,198,149,3.2554,2.4498,PASS,False,1.0
PCBA2_03_.jpg,36,1836,1019,94,6939.78,3,213,149,3.0693,2.147,PASS,False,1.0
PCBA2_03_.jpg,37,139,1017,70,3848.45,2,379,253,9.8481,6.5741,PASS,False,1.0
PCBA2_03_.jpg,38,1427,1019,86,5808.8,2,110,81,1.8937,1.3944,PASS,False,1.0
PCBA2_03_.jpg,39,226,1018,74,4300.84,1,29,29,0.6743,0.6743,PASS,False,1.0
PCBA2_03_.jpg,40,893,1021,84,5541.77,0,0,0,0.0,0.0,PASS,False,1.0
PCBA2_03_.jpg,41,1027,1021,84,5541.77,1,197,197,3.5548,3.5548,PASS,False,1.0
PCBA2_03_.jpg,42,1160,1021,84,5541.77,0,0,0,0.0,0.0,PASS,False,1.0
PCBA2_03_.jpg,43,1288,1015,84,5541.77,1,49,49,0.8842,0.8842,PASS,False,1.0
PCBA2_03_.jpg,44,2229,1021,94,6939.78,1,49,49,0.7061,0.7061,PASS,False,1.0
PCBA2_03_.jpg,45,627,1022,82,5281.02,1,81,81,1.5338,1.5338,PASS,False,1.0
PCBA2_03_.jpg,46,760,1022,82,5281.02,1,197,197,3.7303,3.7303,PASS,False,1.0
PCBA2_03_.jpg,47,493,1023,80,5026.55,2,198,149,3.9391,2.9643,PASS,False,1.0
PCBA2_03_.jpg,48,2335,1048,82,5281.02,0,0,0,0.0,0.0,PASS,False,1.0
PCBA2_03_.jpg,49,1834,1111,86,5808.8,2,98,49,1.6871,0.8435,PASS,False,1.0
PCBA2_03_.jpg,50,1968,1111,88,6082.12,1,29,29,0.4768,0.4768,PASS,False,1.0
PCBA2_03_.jpg,51,1428,1111,80,5026.55,2,125,81,2.4868,1.6114,PASS,False,1.0
PCBA2_03_.jpg,52,1698,1114,78,4778.36,4,220,81,4.6041,1.6951,PASS,False,1.0
PCBA2_03_.jpg,53,1165,1114,88,6082.12,2,185,156,3.0417,2.5649,PASS,False,1.0
PCBA2_03_.jpg,54,1292,1112,86,5808.8,1,149,149,2.5651,2.5651,PASS,False,1.0
PCBA2_03_.jpg,55,884,1113,80,5026.55,1,113,113,2.2481,2.2481,PASS,False,1.0
PCBA2_03_.jpg,56,1562,1131,78,4778.36,1,113,113,2.3648,2.3648,PASS,False,1.0
PCBA2_03_.jpg,57,2111,1121,92,6647.61,0,0,0,0.0,0.0,PASS,False,1.0
PCBA2_03_.jpg,58,125,1116,74,4300.84,0,0,0,0.0,0.0,PASS,False,1.0
PCBA2_03_.jpg,59,621,1116,76,4536.46,2,110,81,2.4248,1.7855,PASS,False,1.0
PCBA2_03_.jpg,60,757,1116,82,5281.02,1,149,149,2.8214,2.8214,PASS,False,1.0
PCBA2_03_.jpg,61,1026,1114,78,4778.36,2,142,113,2.9717,2.3648,PASS,False,1.0
PCBA2_03_.jpg,62,350,1117,80,5026.55,1,81,81,1.6114,1.6114,PASS,False,1.0
PCBA2_03_.jpg,63,486,1117,80,5026.55,1,29,29,0.5769,0.5769,PASS,False,1.0
PCBA2_03_.jpg,64,2274,1136,80,5026.55,0,0,0,0.0,0.0,PASS,False,1.0
PCBA2_03_.jpg,65,1977,1205,88,6082.12,1,197,197,3.239,3.239,PASS,False,1.0
PCBA2_03_.jpg,66,2113,1205,88,6082.12,0,0,0,0.0,0.0,PASS,False,1.0
PCBA2_03_.jpg,67,1839,1207,76,4536.46,2,103,81,2.2705,1.7855,PASS,False,1.0
PCBA2_03_.jpg,68,1571,1207,84,5541.77,2,98,49,1.7684,0.8842,PASS,False,1.0
PCBA2_03_.jpg,69,1702,1209,80,5026.55,1,81,81,1.6114,1.6114,PASS,False,1.0
PCBA2_03_.jpg,70,2250,1207,74,4300.84,1,29,29,0.6743,0.6743,PASS,False,1.0
PCBA2_03_.jpg,71,1431,1207,82,5281.02,1,49,49,0.9279,0.9279,PASS,False,1.0
PCBA2_03_.jpg,72,1294,1209,78,4778.36,0,0,0,0.0,0.0,PASS,False,1.0
PCBA2_03_.jpg,73,1159,1210,84,5541.77,1,49,49,0.8842,0.8842,PASS,False,1.0
PCBA2_03_.jpg,74,114,1211,74,4300.84,0,0,0,0.0,0.0,PASS,False,1.0
PCBA2_03_.jpg,75,887,1210,78,4778.36,1,81,81,1.6951,1.6951,PASS,False,1.0
PCBA2_03_.jpg,76,1027,1205,94,6939.78,2,55,29,0.7925,0.4179,PASS,False,1.0
PCBA2_03_.jpg,77,341,1212,80,5026.55,0,0,0,0.0,0.0,PASS,False,1.0
PCBA2_03_.jpg,78,478,1212,80,5026.55,2,126,113,2.5067,2.2481,PASS,False,1.0
PCBA2_03_.jpg,79,615,1212,82,5281.02,2,110,81,2.0829,1.5338,PASS,False,1.0
PCBA2_03_.jpg,80,750,1212,82,5281.02,2,78,49,1.477,0.9279,PASS,False,1.0
PCBA2_03_.jpg,81,2122,1302,88,6082.12,0,0,0,0.0,0.0,PASS,False,1.0
PCBA2_03_.jpg,82,1567,1309,84,5541.77,3,166,98,2.9954,1.7684,PASS,False,1.0
PCBA2_03_.jpg,83,1708,1304,84,5541.77,1,19,19,0.3429,0.3429,PASS,False,1.0
PCBA2_03_.jpg,84,1984,1304,86,5808.8,2,78,49,1.3428,0.8435,PASS,False,1.0
PCBA2_03_.jpg,85,1846,1305,88,6082.12,2,87,58,1.4304,0.9536,PASS,False,1.0
PCBA2_03_.jpg,86,1427,1308,84,5541.77,4,367,113,6.6224,2.0391,PASS,False,1.0
PCBA2_03_.jpg,87,745,1309,78,4778.36,1,113,113,2.3648,2.3648,PASS,False,1.0
PCBA2_03_.jpg,88,1027,1309,82,5281.02,1,197,197,3.7303,3.7303,PASS,False,1.0
PCBA2_03_.jpg,89,1296,1308,84,5541.77,0,0,0,0.0,0.0,PASS,False,1.0
PCBA2_03_.jpg,90,611,1309,82,5281.02,3,191,113,3.6167,2.1397,PASS,False,1.0
PCBA2_03_.jpg,91,1163,1310,84,5541.77,3,278,149,5.0164,2.6887,PASS,False,1.0
PCBA2_03_.jpg,92,332,1310,82,5281.02,1,149,149,2.8214,2.8214,PASS,False,1.0
PCBA2_03_.jpg,93,470,1310,82,5281.02,3,127,49,2.4048,0.9279,PASS,False,1.0
PCBA2_03_.jpg,94,884,1309,82,5281.02,5,357,149,6.7601,2.8214,PASS,False,1.0
PCBA2_03_.jpg,95,170,1316,74,4300.84,0,0,0,0.0,0.0,PASS,False,1.0
PCBA2_03_.jpg,96,2271,1375,84,5541.77,2,620,599,11.1878,10.8088,PASS,False,1.0
PCBA2_03_.jpg,97,2132,1403,88,6082.12,1,149,149,2.4498,2.4498,PASS,False,1.0
PCBA2_03_.jpg,98,1853,1404,88,6082.12,1,253,253,4.1597,4.1597,PASS,False,1.0
PCBA2_03_.jpg,99,1993,1404,88,6082.12,3,207,149,3.4034,2.4498,PASS,False,1.0
PCBA2_03_.jpg,100,1573,1407,80,5026.55,1,47,47,0.935,0.935,PASS,False,1.0
PCBA2_03_.jpg,101,187,1389,78,4778.36,1,29,29,0.6069,0.6069,PASS,False,1.0
PCBA2_03_.jpg,102,1714,1407,80,5026.55,1,176,176,3.5014,3.5014,PASS,False,1.0
PCBA2_03_.jpg,103,317,1405,86,5808.8,0,0,0,0.0,0.0,PASS,False,1.0
PCBA2_03_.jpg,104,601,1409,82,5281.02,2,110,81,2.0829,1.5338,PASS,False,1.0
PCBA2_03_.jpg,105,462,1410,82,5281.02,2,126,113,2.3859,2.1397,PASS,False,1.0
PCBA2_03_.jpg,106,1297,1410,90,6361.73,2,178,149,2.798,2.3421,PASS,False,1.0
PCBA2_03_.jpg,107,1437,1410,86,5808.8,5,185,49,3.1848,0.8435,PASS,False,1.0
PCBA2_03_.jpg,108,740,1408,80,5026.55,2,226,113,4.4961,2.2481,PASS,False,1.0
PCBA2_03_.jpg,109,1020,1411,88,6082.12,2,98,49,1.6113,0.8056,PASS,False,1.0
PCBA2_03_.jpg,110,1158,1411,90,6361.73,3,202,149,3.1752,2.3421,PASS,False,1.0
PCBA2_03_.jpg,111,879,1409,80,5026.55,1,71,71,1.4125,1.4125,PASS,False,1.0
PCBA2_03_.jpg,112,2283,1502,80,5026.55,2,90,49,1.7905,0.9748,PASS,False,1.0
PCBA2_03_.jpg,113,2142,1505,88,6082.12,1,113,113,1.8579,1.8579,PASS,False,1.0
PCBA2_03_.jpg,114,2001,1506,88,6082.12,2,110,81,1.8086,1.3318,PASS,False,1.0
PCBA2_03_.jpg,115,1860,1507,88,6082.12,1,317,317,5.212,5.212,PASS,False,1.0
PCBA2_03_.jpg,116,1720,1508,86,5808.8,2,153,111,2.6339,1.9109,PASS,False,1.0
PCBA2_03_.jpg,117,1578,1506,84,5541.77,2,60,31,1.0827,0.5594,PASS,False,1.0
PCBA2_03_.jpg,118,596,1511,84,5541.77,1,113,113,2.0391,2.0391,PASS,False,1.0
PCBA2_03_.jpg,119,735,1510,80,5026.55,3,127,49,2.5266,0.9748,PASS,False,1.0
PCBA2_03_.jpg,120,1299,1511,90,6361.73,2,62,49,0.9746,0.7702,PASS,False,1.0
PCBA2_03_.jpg,121,1439,1511,90,6361.73,2,110,81,1.7291,1.2732,PASS,False,1.0
PCBA2_03_.jpg,122,313,1512,84,5541.77,0,0,0,0.0,0.0,PASS,False,1.0
PCBA2_03_.jpg,123,454,1511,80,5026.55,1,29,29,0.5769,0.5769,PASS,False,1.0
PCBA2_03_.jpg,124,878,1510,82,5281.02,0,0,0,0.0,0.0,PASS,False,1.0
PCBA2_03_.jpg,125,1017,1512,88,6082.12,3,239,197,3.9295,3.239,PASS,False,1.0
PCBA2_03_.jpg,126,1158,1512,90,6361.73,2,110,81,1.7291,1.2732,PASS,False,1.0
PCBA2_03_.jpg,127,192,1516,94,6939.78,1,149,149,2.147,2.147,PASS,False,1.0
PCBA2_03_.jpg,128,1299,1616,84,5541.77,0,0,0,0.0,0.0,PASS,False,1.0
PCBA2_03_.jpg,129,2294,1608,84,5541.77,0,0,0,0.0,0.0,PASS,False,1.0
PCBA2_03_.jpg,130,2153,1609,84,5541.77,1,197,197,3.5548,3.5548,PASS,False,1.0
PCBA2_03_.jpg,131,2010,1611,80,5026.55,2,302,253,6.0081,5.0333,PASS,False,1.0
PCBA2_03_.jpg,132,1725,1611,86,5808.8,3,132,63,2.2724,1.0846,PASS,False,1.0
PCBA2_03_.jpg,133,1867,1611,86,5808.8,3,356,197,6.1286,3.3914,PASS,False,1.0
PCBA2_03_.jpg,134,160,1615,86,5808.8,3,107,49,1.842,0.8435,PASS,False,1.0
PCBA2_03_.jpg,135,293,1606,90,6361.73,1,49,49,0.7702,0.7702,PASS,False,1.0
PCBA2_03_.jpg,136,445,1615,84,5541.77,0,0,0,0.0,0.0,PASS,False,1.0
PCBA2_03_.jpg,137,588,1615,84,5541.77,0,0,0,0.0,0.0,PASS,False,1.0
PCBA2_03_.jpg,138,731,1615,84,5541.77,1,67,67,1.209,1.209,PASS,False,1.0
PCBA2_03_.jpg,139,877,1617,86,5808.8,2,78,49,1.3428,0.8435,PASS,False,1.0
PCBA2_03_.jpg,140,1441,1615,90,6361.73,2,278,197,4.3699,3.0966,PASS,False,1.0
PCBA2_03_.jpg,141,1016,1616,90,6361.73,4,220,149,3.4582,2.3421,PASS,False,1.0
PCBA2_03_.jpg,142,1157,1616,84,5541.77,2,130,81,2.3458,1.4616,PASS,False,1.0
PCBA2_03_.jpg,143,1582,1613,82,5281.02,4,150,63,2.8404,1.193,PASS,False,1.0
PCBA2_03_.jpg,144,1293,1721,92,6647.61,3,71,29,1.0681,0.4362,PASS,False,1.0
PCBA2_03_.jpg,145,1441,1722,94,6939.78,4,350,197,5.0434,2.8387,PASS,False,1.0
PCBA2_03_.jpg,146,1589,1719,80,5026.55,3,121,49,2.4072,0.9748,PASS,False,1.0
PCBA2_03_.jpg,147,2307,1715,84,5541.77,0,0,0,0.0,0.0,PASS,False,1.0
PCBA2_03_.jpg,148,2163,1716,88,6082.12,1,81,81,1.3318,1.3318,PASS,False,1.0
PCBA2_03_.jpg,149,1872,1718,80,5026.55,3,253,149,5.0333,2.9643,PASS,False,1.0
PCBA2_03_.jpg,150,2019,1717,88,6082.12,2,304,275,4.9983,4.5214,PASS,False,1.0
PCBA2_03_.jpg,151,286,1717,88,6082.12,2,42,29,0.6905,0.4768,PASS,False,1.0
PCBA2_03_.jpg,152,863,1721,86,5808.8,1,29,29,0.4992,0.4992,PASS,False,1.0
PCBA2_03_.jpg,153,1731,1718,84,5541.77,1,13,13,0.2346,0.2346,PASS,False,1.0
PCBA2_03_.jpg,154,145,1712,94,6939.78,2,58,29,0.8358,0.4179,PASS,False,1.0
PCBA2_03_.jpg,155,581,1722,84,5541.77,3,211,113,3.8074,2.0391,PASS,False,1.0
PCBA2_03_.jpg,156,725,1721,84,5541.77,2,107,78,1.9308,1.4075,PASS,False,1.0
PCBA2_03_.jpg,157,437,1722,86,5808.8,1,13,13,0.2238,0.2238,PASS,False,1.0
PCBA2_03_.jpg,158,1020,1730,88,6082.12,4,138,49,2.2689,0.8056,PASS,False,1.0
PCBA2_03_.jpg,159,1156,1722,94,6939.78,3,127,49,1.83,0.7061,PASS,False,1.0
PCBA2_03_.jpg,160,2319,1824,88,6082.12,1,29,29,0.4768,0.4768,PASS,False,1.0
PCBA2_03_.jpg,161,2175,1825,84,5541.77,1,149,149,2.6887,2.6887,PASS,False,1.0
PCBA2_03_.jpg,162,1582,1808,84,5541.77,2,130,81,2.3458,1.4616,PASS,False,1.0
PCBA2_03_.jpg,163,1881,1826,84,5541.77,2,178,149,3.212,2.6887,PASS,False,1.0
PCBA2_03_.jpg,164,2027,1826,80,5026.55,1,49,49,0.9748,0.9748,PASS,False,1.0
PCBA2_03_.jpg,165,136,1829,90,6361.73,0,0,0,0.0,0.0,PASS,False,1.0
PCBA2_03_.jpg,166,866,1827,88,6082.12,2,58,29,0.9536,0.4768,PASS,False,1.0
PCBA2_03_.jpg,167,1737,1827,84,5541.77,2,58,29,1.0466,0.5233,PASS,False,1.0
PCBA2_03_.jpg,168,1302,1826,88,6082.12,2,78,49,1.2824,0.8056,PASS,False,1.0
PCBA2_03_.jpg,169,277,1826,90,6361.73,1,13,13,0.2043,0.2043,PASS,False,1.0
PCBA2_03_.jpg,170,574,1829,88,6082.12,2,58,29,0.9536,0.4768,PASS,False,1.0
PCBA2_03_.jpg,171,1156,1828,88,6082.12,3,150,81,2.4662,1.3318,PASS,False,1.0
PCBA2_03_.jpg,172,429,1830,88,6082.12,1,13,13,0.2137,0.2137,PASS,False,1.0
PCBA2_03_.jpg,173,720,1829,84,5541.77,2,62,49,1.1188,0.8842,PASS,False,1.0
PCBA2_03_.jpg,174,1009,1815,86,5808.8,2,78,49,1.3428,0.8435,PASS,False,1.0
PCBA2_03_.jpg,175,1452,1816,86,5808.8,2,58,29,0.9985,0.4992,PASS,False,1.0
PCBA2_03_.jpg,176,2331,1935,88,6082.12,1,36,36,0.5919,0.5919,PASS,False,1.0
PCBA2_03_.jpg,177,2185,1936,84,5541.77,1,81,81,1.4616,1.4616,PASS,False,1.0
PCBA2_03_.jpg,178,2037,1937,84,5541.77,0,0,0,0.0,0.0,PASS,False,1.0
PCBA2_03_.jpg,179,1595,1937,84,5541.77,2,110,81,1.9849,1.4616,PASS,False,1.0
PCBA2_03_.jpg,180,1743,1938,84,5541.77,1,29,29,0.5233,0.5233,PASS,False,1.0
PCBA2_03_.jpg,181,1889,1938,84,5541.77,3,197,99,3.5548,1.7864,PASS,False,1.0
PCBA2_03_.jpg,182,1449,1939,84,5541.77,2,62,49,1.1188,0.8842,PASS,False,1.0
PCBA2_03_.jpg,183,270,1940,88,6082.12,2,114,81,1.8743,1.3318,PASS,False,1.0
PCBA2_03_.jpg,184,1008,1940,86,5808.8,2,58,29,0.9985,0.4992,PASS,False,1.0
PCBA2_03_.jpg,185,1155,1940,84,5541.77,1,29,29,0.5233,0.5233,PASS,False,1.0
PCBA2_03_.jpg,186,1302,1940,84,5541.77,1,29,29,0.5233,0.5233,PASS,False,1.0
PCBA2_03_.jpg,187,130,1935,94,6939.78,1,29,29,0.4179,0.4179,PASS,False,1.0
PCBA2_03_.jpg,188,567,1941,90,6361.73,2,78,49,1.2261,0.7702,PASS,False,1.0
PCBA2_03_.jpg,189,714,1941,88,6082.12,2,130,81,2.1374,1.3318,PASS,False,1.0
PCBA2_03_.jpg,190,862,1939,86,5808.8,0,0,0,0.0,0.0,PASS,False,1.0
PCBA2_03_.jpg,191,428,1948,92,6647.61,0,0,0,0.0,0.0,PASS,False,1.0
PCBA2_03_.jpg,192,2344,2049,88,6082.12,2,82,61,1.3482,1.0029,PASS,False,1.0
PCBA2_03_.jpg,193,2047,2050,84,5541.77,2,162,149,2.9233,2.6887,PASS,False,1.0
PCBA2_03_.jpg,194,2196,2050,88,6082.12,2,162,113,2.6635,1.8579,PASS,False,1.0
PCBA2_03_.jpg,195,1600,2051,84,5541.77,2,130,81,2.3458,1.4616,PASS,False,1.0
PCBA2_03_.jpg,196,1898,2052,86,5808.8,3,223,113,3.839,1.9453,PASS,False,1.0
PCBA2_03_.jpg,197,109,2054,94,6939.78,1,113,113,1.6283,1.6283,PASS,False,1.0
PCBA2_03_.jpg,198,260,2053,92,6647.61,1,149,149,2.2414,2.2414,PASS,False,1.0
PCBA2_03_.jpg,199,1303,2053,86,5808.8,2,142,113,2.4446,1.9453,PASS,False,1.0
PCBA2_03_.jpg,200,1452,2053,86,5808.8,1,29,29,0.4992,0.4992,PASS,False,1.0
PCBA2_03_.jpg,201,709,2054,90,6361.73,2,178,149,2.798,2.3421,PASS,False,1.0
PCBA2_03_.jpg,202,1005,2054,88,6082.12,2,78,49,1.2824,0.8056,PASS,False,1.0
PCBA2_03_.jpg,203,1154,2054,86,5808.8,2,58,29,0.9985,0.4992,PASS,False,1.0
PCBA2_03_.jpg,204,1751,2053,84,5541.77,2,162,81,2.9233,1.4616,PASS,False,1.0
PCBA2_03_.jpg,205,554,2047,94,6939.78,1,49,49,0.7061,0.7061,PASS,False,1.0
PCBA2_03_.jpg,206,857,2055,88,6082.12,0,0,0,0.0,0.0,PASS,False,1.0
PCBA2_03_.jpg,207,409,2056,88,6082.12,2,230,149,3.7816,2.4498,PASS,False,1.0
PCBA2_03_.jpg,208,2355,2160,92,6647.61,1,113,113,1.6999,1.6999,PASS,False,1.0
PCBA2_03_.jpg,209,2204,2162,92,6647.61,0,0,0,0.0,0.0,PASS,False,1.0
PCBA2_03_.jpg,210,2061,2163,88,6082.12,2,94,81,1.5455,1.3318,PASS,False,1.0
PCBA2_03_.jpg,211,1906,2168,86,5808.8,2,42,29,0.723,0.4992,PASS,False,1.0
PCBA2_03_.jpg,212,250,2169,94,6939.78,1,29,29,0.4179,0.4179,PASS,False,1.0
PCBA2_03_.jpg,213,1455,2169,86,5808.8,1,29,29,0.4992,0.4992,PASS,False,1.0
PCBA2_03_.jpg,214,1605,2169,86,5808.8,1,49,49,0.8435,0.8435,PASS,False,1.0
PCBA2_03_.jpg,215,102,2170,94,6939.78,2,42,29,0.6052,0.4179,PASS,False,1.0
PCBA2_03_.jpg,216,1003,2170,90,6361.73,1,25,25,0.393,0.393,PASS,False,1.0
PCBA2_03_.jpg,217,1304,2170,88,6082.12,2,58,29,0.9536,0.4768,PASS,False,1.0
PCBA2_03_.jpg,218,1758,2170,90,6361.73,5,389,149,6.1147,2.3421,PASS,False,1.0
PCBA2_03_.jpg,219,702,2171,92,6647.61,3,159,81,2.3918,1.2185,PASS,False,1.0
PCBA2_03_.jpg,220,853,2171,92,6647.61,3,395,317,5.942,4.7686,PASS,False,1.0
PCBA2_03_.jpg,221,1154,2171,88,6082.12,1,49,49,0.8056,0.8056,PASS,False,1.0
PCBA2_03_.jpg,222,553,2172,90,6361.73,1,125,125,1.9649,1.9649,PASS,False,1.0
PCBA2_03_.jpg,223,403,2174,84,5541.77,0,0,0,0.0,0.0,PASS,False,1.0
PCBA2_03_.jpg,224,531,2277,78,4778.36,0,0,0,0.0,0.0,PASS,False,1.0
PCBA2_03_.jpg,225,89,2287,94,6939.78,1,49,49,0.7061,0.7061,PASS,False,1.0
PCBA2_03_.jpg,226,2373,2286,90,6361.73,1,149,149,2.3421,2.3421,PASS,False,1.0
PCBA2_03_.jpg,227,1458,2288,88,6082.12,0,0,0,0.0,0.0,PASS,False,1.0
PCBA2_03_.jpg,228,2075,2296,92,6647.61,2,62,49,0.9327,0.7371,PASS,False,1.0
PCBA2_03_.jpg,229,2222,2286,88,6082.12,0,0,0,0.0,0.0,PASS,False,1.0
PCBA2_03_.jpg,230,462,2289,84,5541.77,0,0,0,0.0,0.0,PASS,True,0.82
PCBA2_03_.jpg,231,698,2289,94,6939.78,2,58,29,0.8358,0.4179,PASS,False,1.0
PCBA2_03_.jpg,232,849,2290,88,6082.12,1,81,81,1.3318,1.3318,PASS,False,1.0
PCBA2_03_.jpg,233,1001,2289,92,6647.61,2,100,71,1.5043,1.0681,PASS,False,1.0
PCBA2_03_.jpg,234,1153,2289,92,6647.61,0,0,0,0.0,0.0,PASS,False,1.0
PCBA2_03_.jpg,235,1305,2289,90,6361.73,2,78,49,1.2261,0.7702,PASS,False,1.0
PCBA2_03_.jpg,236,1772,2297,94,6939.78,2,130,81,1.8733,1.1672,PASS,False,1.0
PCBA2_03_.jpg,237,1917,2289,88,6082.12,3,111,49,1.825,0.8056,PASS,False,1.0
PCBA2_03_.jpg,238,1611,2290,90,6361.73,1,113,113,1.7762,1.7762,PASS,False,1.0
PCBA2_03_.jpg,239,235,2294,94,6939.78,2,178,149,2.5649,2.147,PASS,False,1.0
PCBA2_03_.jpg,240,81,2406,90,6361.73,8,384,113,6.0361,1.7762,PASS,False,1.0
PCBA2_03_.jpg,241,2232,2405,90,6361.73,1,29,29,0.4559,0.4559,PASS,False,1.0
PCBA2_03_.jpg,242,2384,2407,90,6361.73,2,162,113,2.5465,1.7762,PASS,False,1.0
PCBA2_03_.jpg,243,239,2413,94,6939.78,3,255,197,3.6745,2.8387,PASS,False,1.0
PCBA2_03_.jpg,244,2076,2408,88,6082.12,0,0,0,0.0,0.0,PASS,False,1.0
PCBA2_03_.jpg,245,404,2408,76,4536.46,3,220,113,4.8496,2.4909,PASS,False,1.0
PCBA2_03_.jpg,246,539,2409,94,6939.78,2,133,113,1.9165,1.6283,PASS,False,1.0
PCBA2_03_.jpg,247,1768,2409,90,6361.73,2,78,49,1.2261,0.7702,PASS,False,1.0
PCBA2_03_.jpg,248,1922,2409,90,6361.73,2,226,113,3.5525,1.7762,PASS,False,1.0
PCBA2_03_.jpg,249,692,2410,94,6939.78,4,111,29,1.5995,0.4179,PASS,False,1.0
PCBA2_03_.jpg,250,845,2410,94,6939.78,3,104,49,1.4986,0.7061,PASS,False,1.0
PCBA2_03_.jpg,251,1614,2410,90,6361.73,3,147,49,2.3107,0.7702,PASS,False,1.0
PCBA2_03_.jpg,252,999,2411,94,6939.78,3,147,49,2.1182,0.7061,PASS,False,1.0
PCBA2_03_.jpg,253,1153,2411,94,6939.78,3,139,81,2.0029,1.1672,PASS,False,1.0
PCBA2_03_.jpg,254,1307,2411,92,6647.61,2,78,49,1.1734,0.7371,PASS,False,1.0
PCBA2_03_.jpg,255,1461,2411,92,6647.61,2,78,49,1.1734,0.7371,PASS,False,1.0
PCBA2_03_.jpg,256,2263,1289,80,5026.55,0,0,0,0.0,0.0,PASS,False,0.2
