Repository: andreimatx/bga_inspection_tool

# BGA X-ray Void Inspection Tool

Automated void inspection for BGA (Ball Grid Array) solder joints from 2D
X-ray images. Detects all 256 balls of a 16×16 BGA — including on oblique,
perspective-distorted views — segments the gas voids inside each ball,
measures them, and classifies every ball and board against **IPC-A-610 /
IPC-7095** acceptance criteria. Each run produces presentation-grade Excel
and Word reports plus machine-readable CSVs.

## How it works

1. **Preprocessing** — CLAHE contrast enhancement + median denoising.
2. **Ball detection** — Hough circles + dark-blob evidence, regularized onto
   the 16×16 BGA grid. Oblique views (pitch anisotropy ≥ 1.12) get an

File: Images_BGA/Results/Noi_9_9/Reports/PCBA2_03_ball_metrics.csv
image_name,ball_id,center_x,center_y,diameter_px,ball_area_px,void_count,total_void_area_px,largest_void_area_px,void_ratio_percent,largest_void_ratio_percent,quality,is_estimated_pad,confidence
PCBA2_03.jpg,1,1942,819,80,5026.55,1,25,25,0.4974,0.4974,PASS,False,1.0
PCBA2_03.jpg,2,1811,855,94,6939.78,3,301,151,4.3373,2.1759,PASS,False,1.0
PCBA2_03.jpg,3,2210,851,86,5808.8,2,42,29,0.723,0.4992,PASS,False,1.0
PCBA2_03.jpg,4,2072,830,88,6082.12,2,58,29,0.9536,0.4768,PASS,False,1.0
PCBA2_03.jpg,5,647,822,84,5541.77,3,175,113,3.1578,2.0391,PASS,False,1.0
PCBA2_03.jpg,6,1282,832,94,6939.78,2,58,29,0.8358,0.4179,PASS,False,1.0
PCBA2_03.jpg,7,752,834,86,5808.8,3,207,149,3.5636,2.5651,PASS,False,1.0
PCBA2_03.jpg,8,1545,820,84,5541.77,4,256,149,4.6195,2.6887,PASS,False,1.0
PCBA2_03.jpg,9,1687,831,76,4536.46,1,29,29,0.6393,0.6393,PASS,False,1.0
PCBA2_03.jpg,10,1151,834,80,5026.55,0,0,0,0.0,0.0,PASS,False,1.0
PCBA2_03.jpg,11,1018,835,82,5281.02,3,191,113,3.6167,2.1397,PASS,False,1.0
PCBA2_03.jpg,12,1410,838,94,6939.78,1,29,29,0.4179,0.4179,PASS,False,1.0
PCBA2_03.jpg,13,887,835,82,5281.02,1,13,13,0.2462,0.2462,PASS,False,1.0
PCBA2_03.jpg,14,238,819,90,6361.73,1,113,113,1.7762,1.7762,PASS,False,1.0
PCBA2_03.jpg,15,379,840,94,6939.78,2,58,29,0.8358,0.4179,PASS,False,1.0
PCBA2_03.jpg,16,502,839,78,4778.36,3,70,29,1.4649,0.6069,PASS,False,1.0
PCBA2_03.jpg,17,2220,920,86,5808.8,1,29,29,0.4992,0.4992,PASS,False,1.0
PCBA2_03.jpg,18,1824,922,94,6939.78,2,318,269,4.5823,3.8762,PASS,False,1.0
PCBA2_03.jpg,19,1426,947,90,6361.73,2,282,253,4.4328,3.9769,PASS,False,1.0
PCBA2_03.jpg,20,1161,927,92,6647.61,3,359,197,5.4004,2.9635,PASS,False,1.0
PCBA2_03.jpg,21,763,926,90,6361.73,2,262,149,4.1184,2.3421,PASS,False,1.0
PCBA2_03.jpg,22,1031,924,86,5808.8,1,317,317,5.4572,5.4572,PASS,False,1.0
PCBA2_03.jpg,23,1708,918,94,6939.78,2,162,113,2.3344,1.6283,PASS,False,1.0
PCBA2_03.jpg,24,224,922,94,6939.78,2,58,29,0.8358,0.4179,PASS,False,1.0
PCBA2_03.jpg,25,896,925,84,5541.77,2,398,317,7.1818,5.7202,PASS,False,1.0
PCBA2_03.jpg,26,1558,948,88,6082.12,0,0,0,0.0,0.0,PASS,False,1.0
PCBA2_03.jpg,27,2082,927,94,6939.78,0,0,0,0.0,0.0,PASS,False,1.0
PCBA2_03.jpg,28,500,931,76,4536.46,2,494,345,10.8895,7.605,PASS,False,1.0
PCBA2_03.jpg,29,368,932,80,5026.55,3,333,275,6.6248,5.471,PASS,False,1.0
PCBA2_03.jpg,30,1888,907,68,3631.68,1,37,37,1.0188,1.0188,PASS,False,1.0
PCBA2_03.jpg,31,629,932,78,4778.36,0,0,0,0.0,0.0,PASS,False,1.0
PCBA2_03.jpg,32,1293,928,76,4536.46,3,255,113,5.6211,2.4909,PASS,False,1.0
PCBA2_03.jpg,33,1708,1019,86,5808.8,2,78,49,1.3428,0.8435,PASS,False,1.0
PCBA2_03.jpg,34,1963,1035,94,6939.78,1,253,253,3.6456,3.6456,PASS,False,1.0
PCBA2_03.jpg,35,2236,1007,94,6939.78,2,178,149,2.5649,2.147,PASS,False,1.0
PCBA2_03.jpg,36,1831,1016,94,6939.78,4,349,197,5.029,2.8387,PASS,False,1.0
PCBA2_03.jpg,37,2094,1014,94,6939.78,1,197,197,2.8387,2.8387,PASS,False,1.0
PCBA2_03.jpg,38,1560,1017,78,4778.36,4,328,217,6.8643,4.5413,PASS,False,1.0
PCBA2_03.jpg,39,1422,1018,80,5026.55,5,269,113,5.3516,2.2481,PASS,False,1.0
PCBA2_03.jpg,40,1160,1019,94,6939.78,2,58,29,0.8358,0.4179,PASS,False,1.0
PCBA2_03.jpg,41,627,1022,76,4536.46,3,274,149,6.04,3.2845,PASS,False,1.0
PCBA2_03.jpg,42,760,1022,82,5281.02,3,323,253,6.1162,4.7907,PASS,False,1.0
PCBA2_03.jpg,43,897,1022,78,4778.36,0,0,0,0.0,0.0,PASS,False,1.0
PCBA2_03.jpg,44,359,1023,76,4536.46,2,394,197,8.6852,4.3426,PASS,False,1.0
PCBA2_03.jpg,45,493,1023,76,4536.46,2,366,253,8.068,5.577,PASS,False,1.0
PCBA2_03.jpg,46,221,1043,82,5281.02,1,81,81,1.5338,1.5338,PASS,False,1.0
PCBA2_03.jpg,47,1291,1008,74,4300.84,3,123,81,2.8599,1.8834,PASS,False,1.0
PCBA2_03.jpg,48,1027,1005,88,6082.12,2,330,317,5.4257,5.212,PASS,False,1.0
PCBA2_03.jpg,49,1558,1109,84,5541.77,4,202,102,3.645,1.8406,PASS,False,1.0
PCBA2_03.jpg,50,1295,1107,90,6361.73,2,296,274,4.6528,4.307,PASS,False,1.0
PCBA2_03.jpg,51,2244,1130,94,6939.78,2,1103,1018,15.8939,14.6691,FAIL,False,1.0
PCBA2_03.jpg,52,764,1113,84,5541.77,2,226,197,4.0781,3.5548,PASS,False,1.0
PCBA2_03.jpg,53,1427,1111,78,4778.36,2,179,149,3.7461,3.1182,PASS,False,1.0
PCBA2_03.jpg,54,1158,1113,84,5541.77,3,308,210,5.5578,3.7894,PASS,False,1.0
PCBA2_03.jpg,55,1697,1113,82,5281.02,5,382,149,7.2335,2.8214,PASS,False,1.0
PCBA2_03.jpg,56,1970,1113,94,6939.78,3,307,113,4.4238,1.6283,PASS,False,1.0
PCBA2_03.jpg,57,621,1116,76,4536.46,2,230,149,5.07,3.2845,PASS,False,1.0
PCBA2_03.jpg,58,213,1116,80,5026.55,4,120,49,2.3873,0.9748,PASS,False,1.0
PCBA2_03.jpg,59,488,1118,78,4778.36,1,81,81,1.6951,1.6951,PASS,False,1.0
PCBA2_03.jpg,60,2105,1121,94,6939.78,0,0,0,0.0,0.0,PASS,False,1.0
PCBA2_03.jpg,61,349,1116,78,4778.36,3,259,149,5.4203,3.1182,PASS,False,1.0
PCBA2_03.jpg,62,1845,1118,90,6361.73,3,191,113,3.0023,1.7762,PASS,False,1.0
PCBA2_03.jpg,63,1025,1114,78,4778.36,3,223,113,4.6669,2.3648,PASS,False,1.0
PCBA2_03.jpg,64,888,1113,90,6361.73,5,294,149,4.6214,2.3421,PASS,False,1.0
PCBA2_03.jpg,65,1046,1216,94,6939.78,2,83,65,1.196,0.9366,PASS,False,1.0
PCBA2_03.jpg,66,1846,1176,94,6939.78,3,211,113,3.0404,1.6283,PASS,False,1.0
PCBA2_03.jpg,67,2252,1197,94,6939.78,2,191,110,2.7522,1.5851,PASS,False,1.0
PCBA2_03.jpg,68,1438,1201,90,6361.73,3,266,137,4.1813,2.1535,PASS,False,1.0
PCBA2_03.jpg,69,2112,1199,94,6939.78,2,58,29,0.8358,0.4179,PASS,False,1.0
PCBA2_03.jpg,70,1982,1202,94,6939.78,2,246,197,3.5448,2.8387,PASS,False,1.0
PCBA2_03.jpg,71,760,1214,88,6082.12,6,204,51,3.3541,0.8385,PASS,False,1.0
PCBA2_03.jpg,72,1697,1209,86,5808.8,3,199,149,3.4258,2.5651,PASS,False,1.0
PCBA2_03.jpg,73,206,1194,84,5541.77,4,240,113,4.3307,2.0391,PASS,False,1.0
PCBA2_03.jpg,74,341,1212,78,4778.36,2,98,49,2.0509,1.0255,PASS,False,1.0
PCBA2_03.jpg,75,615,1212,78,4778.36,2,194,113,4.06,2.3648,PASS,False,1.0
PCBA2_03.jpg,76,1138,1218,94,6939.78,2,78,49,1.124,0.7061,PASS,False,1.0
PCBA2_03.jpg,77,478,1212,78,4778.36,3,311,149,6.5085,3.1182,PASS,False,1.0
PCBA2_03.jpg,78,887,1211,78,4778.36,2,191,149,3.9972,3.1182,PASS,False,1.0
PCBA2_03.jpg,79,1293,1209,80,5026.55,1,29,29,0.5769,0.5769,PASS,False,1.0
PCBA2_03.jpg,80,1567,1208,78,4778.36,2,281,262,5.8807,5.483,PASS,False,1.0
PCBA2_03.jpg,81,1708,1304,80,5026.55,1,40,40,0.7958,0.7958,PASS,False,1.0
PCBA2_03.jpg,82,1015,1310,94,6939.78,2,302,253,4.3517,3.6456,PASS,False,1.0
PCBA2_03.jpg,83,2250,1282,94,6939.78,0,0,0,0.0,0.0,PASS,False,1.0
PCBA2_03.jpg,84,1295,1311,88,6082.12,3,95,35,1.562,0.5755,PASS,False,1.0
PCBA2_03.jpg,85,1991,1300,94,6939.78,2,162,81,2.3344,1.1672,PASS,False,1.0
PCBA2_03.jpg,86,1158,1312,90,6361.73,5,531,253,8.3468,3.9769,PASS,False,1.0
PCBA2_03.jpg,87,1860,1305,90,6361.73,7,285,49,4.4799,0.7702,PASS,False,1.0
PCBA2_03.jpg,88,743,1307,90,6361.73,1,149,149,2.3421,2.3421,PASS,False,1.0
PCBA2_03.jpg,89,624,1301,90,6361.73,4,308,149,4.8415,2.3421,PASS,False,1.0
PCBA2_03.jpg,90,195,1293,82,5281.02,2,302,253,5.7186,4.7907,PASS,False,1.0
PCBA2_03.jpg,91,336,1311,82,5281.02,2,302,253,5.7186,4.7907,PASS,False,1.0
PCBA2_03.jpg,92,1431,1307,90,6361.73,6,620,149,9.7458,2.3421,PASS,False,1.0
PCBA2_03.jpg,93,1560,1312,94,6939.78,6,430,133,6.1962,1.9165,PASS,False,1.0
PCBA2_03.jpg,94,470,1310,78,4778.36,3,307,113,6.4248,2.3648,PASS,False,1.0
PCBA2_03.jpg,95,2124,1298,94,6939.78,1,49,49,0.7061,0.7061,PASS,False,1.0
PCBA2_03.jpg,96,897,1307,94,6939.78,7,546,197,7.8677,2.8387,PASS,False,1.0
PCBA2_03.jpg,97,2271,1398,74,4300.84,2,230,194,5.3478,4.5107,PASS,False,1.0
PCBA2_03.jpg,98,1860,1401,88,6082.12,1,364,364,5.9848,5.9848,PASS,False,1.0
PCBA2_03.jpg,99,1298,1410,84,5541.77,2,92,69,1.6601,1.2451,PASS,False,1.0
PCBA2_03.jpg,100,1571,1406,80,5026.55,2,76,57,1.512,1.134,PASS,False,1.0
PCBA2_03.jpg,101,879,1409,80,5026.55,3,134,81,2.6658,1.6114,PASS,False,1.0
PCBA2_03.jpg,102,1020,1411,84,5541.77,3,213,149,3.8435,2.6887,PASS,False,1.0
PCBA2_03.jpg,103,1714,1407,80,5026.55,4,229,111,4.5558,2.2083,PASS,False,1.0
PCBA2_03.jpg,104,740,1403,94,6939.78,2,314,165,4.5246,2.3776,PASS,False,1.0
PCBA2_03.jpg,105,2130,1403,82,5281.02,3,311,253,5.889,4.7907,PASS,False,1.0
PCBA2_03.jpg,106,1987,1405,86,5808.8,4,308,149,5.3023,2.5651,PASS,False,1.0
PCBA2_03.jpg,107,462,1410,80,5026.55,3,259,149,5.1526,2.9643,PASS,False,1.0
PCBA2_03.jpg,108,591,1408,90,6361.73,2,194,113,3.0495,1.7762,PASS,False,1.0
PCBA2_03.jpg,109,179,1401,82,5281.02,3,191,113,3.6167,2.1397,PASS,False,1.0
PCBA2_03.jpg,110,337,1411,84,5541.77,1,49,49,0.8842,0.8842,PASS,False,1.0
PCBA2_03.jpg,111,1159,1411,84,5541.77,1,383,383,6.9112,6.9112,PASS,False,1.0
PCBA2_03.jpg,112,1433,1409,86,5808.8,7,447,113,7.6952,1.9453,PASS,False,1.0
PCBA2_03.jpg,113,2285,1502,82,5281.02,1,81,81,1.5338,1.5338,PASS,False,1.0
PCBA2_03.jpg,114,1716,1508,84,5541.77,3,195,144,3.5187,2.5984,PASS,False,1.0
PCBA2_03.jpg,115,1870,1522,94,6939.78,2,120,71,1.7292,1.0231,PASS,False,1.0
PCBA2_03.jpg,116,2137,1500,94,6939.78,2,394,197,5.6774,2.8387,PASS,False,1.0
PCBA2_03.jpg,117,1575,1510,94,6939.78,4,145,49,2.0894,0.7061,PASS,False,1.0
PCBA2_03.jpg,118,166,1518,94,6939.78,6,418,197,6.0232,2.8387,PASS,False,1.0
PCBA2_03.jpg,119,454,1512,82,5281.02,4,176,49,3.3327,0.9279,PASS,False,1.0
PCBA2_03.jpg,120,1158,1512,84,5541.77,6,497,149,8.9683,2.6887,PASS,False,1.0
PCBA2_03.jpg,121,1999,1506,86,5808.8,5,301,113,5.1818,1.9453,PASS,False,1.0
PCBA2_03.jpg,122,885,1496,92,6647.61,1,29,29,0.4362,0.4362,PASS,False,1.0
PCBA2_03.jpg,123,313,1512,82,5281.02,4,220,113,4.1659,2.1397,PASS,False,1.0
PCBA2_03.jpg,124,596,1511,90,6361.73,5,278,149,4.3699,2.3421,PASS,False,1.0
PCBA2_03.jpg,125,736,1511,86,5808.8,3,260,98,4.476,1.6871,PASS,False,1.0
PCBA2_03.jpg,126,1017,1512,84,5541.77,6,458,253,8.2645,4.5653,PASS,False,1.0
PCBA2_03.jpg,127,1440,1512,82,5281.02,8,329,67,6.2299,1.2687,PASS,False,1.0
PCBA2_03.jpg,128,1299,1512,84,5541.77,7,285,81,5.1428,1.4616,PASS,False,1.0
PCBA2_03.jpg,129,2296,1607,86,5808.8,1,81,81,1.3944,1.3944,PASS,False,1.0
PCBA2_03.jpg,130,2169,1608,94,6939.78,3,373,317,5.3748,4.5679,PASS,False,1.0
PCBA2_03.jpg,131,732,1617,88,6082.12,3,137,81,2.2525,1.3318,PASS,False,1.0
PCBA2_03.jpg,132,1870,1612,86,5808.8,4,492,359,8.4699,6.1803,PASS,False,1.0
PCBA2_03.jpg,133,1583,1628,90,6361.73,4,340,185,5.3445,2.908,PASS,False,1.0
PCBA2_03.jpg,134,438,1606,94,6939.78,2,79,50,1.1384,0.7205,PASS,False,1.0
PCBA2_03.jpg,135,582,1617,94,6939.78,5,220,64,3.1701,0.9222,PASS,False,1.0
PCBA2_03.jpg,136,290,1606,94,6939.78,4,272,113,3.9194,1.6283,PASS,False,1.0
PCBA2_03.jpg,137,876,1605,90,6361.73,9,365,87,5.7374,1.3676,PASS,False,1.0
PCBA2_03.jpg,138,1722,1609,86,5808.8,2,136,87,2.3413,1.4977,PASS,False,1.0
PCBA2_03.jpg,139,145,1602,94,6939.78,6,250,81,3.6024,1.1672,PASS,False,1.0
PCBA2_03.jpg,140,2011,1612,86,5808.8,2,398,317,6.8517,5.4572,PASS,False,1.0
PCBA2_03.jpg,141,1016,1617,84,5541.77,5,441,253,7.9577,4.5653,PASS,False,1.0
PCBA2_03.jpg,142,1441,1616,84,5541.77,3,309,253,5.5758,4.5653,PASS,False,1.0
PCBA2_03.jpg,143,1159,1617,84,5541.77,3,272,149,4.9082,2.6887,PASS,False,1.0
PCBA2_03.jpg,144,1298,1615,86,5808.8,2,58,29,0.9985,0.4992,PASS,False,1.0
PCBA2_03.jpg,145,140,1712,94,6939.78,6,326,81,4.6976,1.1672,PASS,False,1.0
PCBA2_03.jpg,146,1724,1714,90,6361.73,5,243,113,3.8197,1.7762,PASS,False,1.0
PCBA2_03.jpg,147,2015,1718,88,6082.12,3,367,305,6.0341,5.0147,PASS,False,1.0
PCBA2_03.jpg,148,438,1722,84,5541.77,7,225,81,4.0601,1.4616,PASS,False,1.0
PCBA2_03.jpg,149,2318,1716,90,6361.73,2,58,29,0.9117,0.4559,PASS,False,1.0
PCBA2_03.jpg,150,286,1718,90,6361.73,6,305,81,4.7943,1.2732,PASS,False,1.0
PCBA2_03.jpg,151,1594,1737,90,6361.73,7,335,81,5.2659,1.2732,PASS,False,1.0
PCBA2_03.jpg,152,2159,1717,86,5808.8,2,198,149,3.4086,2.5651,PASS,False,1.0
PCBA2_03.jpg,153,572,1722,94,6939.78,6,550,149,7.9253,2.147,PASS,False,1.0
PCBA2_03.jpg,154,863,1729,82,5281.02,3,159,81,3.0108,1.5338,PASS,False,1.0
PCBA2_03.jpg,155,1292,1721,92,6647.61,8,271,49,4.0767,0.7371,PASS,False,1.0
PCBA2_03.jpg,156,1863,1728,94,6939.78,4,376,253,5.418,3.6456,PASS,False,1.0
PCBA2_03.jpg,157,1144,1719,90,6361.73,5,243,113,3.8197,1.7762,PASS,False,1.0
PCBA2_03.jpg,158,728,1723,94,6939.78,9,353,127,5.0866,1.83,PASS,False,1.0
PCBA2_03.jpg,159,1443,1749,94,6939.78,2,527,460,7.5939,6.6285,PASS,False,1.0
PCBA2_03.jpg,160,1018,1751,94,6939.78,0,0,0,0.0,0.0,PASS,False,1.0
PCBA2_03.jpg,161,1442,1811,94,6939.78,3,129,81,1.8588,1.1672,PASS,False,1.0
PCBA2_03.jpg,162,1297,1830,90,6361.73,5,217,81,3.411,1.2732,PASS,False,1.0
PCBA2_03.jpg,163,430,1830,86,5808.8,7,317,73,5.4572,1.2567,PASS,False,1.0
PCBA2_03.jpg,164,1882,1826,84,5541.77,4,434,197,7.8314,3.5548,PASS,False,1.0
PCBA2_03.jpg,165,2178,1839,94,6939.78,3,347,253,5.0002,3.6456,PASS,False,1.0
PCBA2_03.jpg,166,720,1830,86,5808.8,6,360,113,6.1975,1.9453,PASS,False,1.0
PCBA2_03.jpg,167,862,1827,90,6361.73,8,322,81,5.0615,1.2732,PASS,False,1.0
PCBA2_03.jpg,168,1156,1829,94,6939.78,9,459,81,6.614,1.1672,PASS,False,1.0
PCBA2_03.jpg,169,569,1834,92,6647.61,8,447,84,6.7242,1.2636,PASS,False,1.0
PCBA2_03.jpg,170,1580,1817,94,6939.78,8,440,113,6.3403,1.6283,PASS,False,1.0
PCBA2_03.jpg,171,1734,1822,88,6082.12,4,162,55,2.6635,0.9043,PASS,False,1.0
PCBA2_03.jpg,172,2026,1823,80,5026.55,1,197,197,3.9192,3.9192,PASS,False,1.0
PCBA2_03.jpg,173,2330,1823,78,4778.36,4,276,149,5.776,3.1182,PASS,False,1.0
PCBA2_03.jpg,174,276,1826,92,6647.61,7,296,81,4.4527,1.2185,PASS,False,1.0
PCBA2_03.jpg,175,135,1822,94,6939.78,5,160,44,2.3055,0.634,PASS,False,1.0
PCBA2_03.jpg,176,1011,1829,94,6939.78,11,459,81,6.614,1.1672,PASS,False,1.0
PCBA2_03.jpg,177,264,1936,94,6939.78,5,360,149,5.1875,2.147,PASS,False,1.0
PCBA2_03.jpg,178,2341,1933,94,6939.78,3,358,300,5.1587,4.3229,PASS,False,1.0
PCBA2_03.jpg,179,424,1950,94,6939.78,4,189,69,2.7234,0.9943,PASS,False,1.0
PCBA2_03.jpg,180,569,1940,90,6361.73,6,266,81,4.1813,1.2732,PASS,False,1.0
PCBA2_03.jpg,181,1891,1939,88,6082.12,4,444,253,7.3001,4.1597,PASS,False,1.0
PCBA2_03.jpg,182,862,1939,94,6939.78,5,191,75,2.7522,1.0807,PASS,False,1.0
PCBA2_03.jpg,183,720,1943,92,6647.61,7,457,170,6.8747,2.5573,PASS,False,1.0
PCBA2_03.jpg,184,2187,1935,94,6939.78,2,226,197,3.2566,2.8387,PASS,False,1.0
PCBA2_03.jpg,185,2026,1938,94,6939.78,0,0,0,0.0,0.0,PASS,False,1.0
PCBA2_03.jpg,186,1163,1951,86,5808.8,7,329,113,5.6638,1.9453,PASS,False,1.0
PCBA2_03.jpg,187,1304,1952,84,5541.77,3,95,49,1.7143,0.8842,PASS,False,1.0
PCBA2_03.jpg,188,1453,1943,88,6082.12,6,288,81,4.7352,1.3318,PASS,False,1.0
PCBA2_03.jpg,189,1602,1928,94,6939.78,4,210,130,3.026,1.8733,PASS,False,1.0
PCBA2_03.jpg,190,1741,1941,86,5808.8,3,96,49,1.6527,0.8435,PASS,False,1.0
PCBA2_03.jpg,191,1011,1951,94,6939.78,7,334,81,4.8128,1.1672,PASS,False,1.0
PCBA2_03.jpg,192,120,1932,94,6939.78,7,398,113,5.7351,1.6283,PASS,False,1.0
PCBA2_03.jpg,193,570,2052,94,6939.78,6,249,113,3.588,1.6283,PASS,False,1.0
PCBA2_03.jpg,194,251,2050,94,6939.78,4,305,197,4.395,2.8387,PASS,False,1.0
PCBA2_03.jpg,195,715,2059,94,6939.78,8,477,197,6.8734,2.8387,PASS,False,1.0
PCBA2_03.jpg,196,2347,2048,94,6939.78,2,385,356,5.5477,5.1298,PASS,False,1.0
PCBA2_03.jpg,197,2045,2054,94,6939.78,4,380,253,5.4757,3.6456,PASS,False,1.0
PCBA2_03.jpg,198,1892,2055,90,6361.73,4,392,149,6.1619,2.3421,PASS,False,1.0
PCBA2_03.jpg,199,1302,2054,92,6647.61,6,330,149,4.9642,2.2414,PASS,False,1.0
PCBA2_03.jpg,200,1006,2052,92,6647.61,7,327,81,4.9191,1.2185,PASS,False,1.0
PCBA2_03.jpg,201,1155,2048,94,6939.78,6,222,49,3.1989,0.7061,PASS,False,1.0
PCBA2_03.jpg,202,1443,2058,86,5808.8,2,58,29,0.9985,0.4992,PASS,False,1.0
PCBA2_03.jpg,203,1759,2050,86,5808.8,6,448,149,7.7124,2.5651,PASS,False,1.0
PCBA2_03.jpg,204,2198,2066,84,5541.77,1,197,197,3.5548,3.5548,PASS,False,1.0
PCBA2_03.jpg,205,858,2047,88,6082.12,3,147,65,2.4169,1.0687,PASS,False,1.0
PCBA2_03.jpg,206,1586,2053,90,6361.73,2,226,113,3.5525,1.7762,PASS,False,1.0
PCBA2_03.jpg,207,395,2065,94,6939.78,6,441,197,6.3547,2.8387,PASS,False,1.0
PCBA2_03.jpg,208,107,2045,94,6939.78,9,497,113,7.1616,1.6283,PASS,False,1.0
PCBA2_03.jpg,209,98,2162,94,6939.78,4,220,81,3.1701,1.1672,PASS,False,1.0
PCBA2_03.jpg,210,256,2178,94,6939.78,4,113,49,1.6283,0.7061,PASS,False,1.0
PCBA2_03.jpg,211,848,2173,94,6939.78,4,576,317,8.3,4.5679,PASS,False,1.0
PCBA2_03.jpg,212,2365,2177,94,6939.78,3,255,197,3.6745,2.8387,PASS,False,1.0
PCBA2_03.jpg,213,1760,2178,88,6082.12,8,614,149,10.0952,2.4498,PASS,False,1.0
PCBA2_03.jpg,214,403,2174,84,5541.77,0,0,0,0.0,0.0,PASS,False,1.0
PCBA2_03.jpg,215,2211,2172,88,6082.12,2,130,81,2.1374,1.3318,PASS,False,1.0
PCBA2_03.jpg,216,702,2171,90,6361.73,4,318,152,4.9986,2.3893,PASS,False,1.0
PCBA2_03.jpg,217,1912,2159,94,6939.78,5,217,81,3.1269,1.1672,PASS,False,1.0
PCBA2_03.jpg,218,1008,2175,94,6939.78,5,257,77,3.7033,1.1095,PASS,False,1.0
PCBA2_03.jpg,219,1304,2169,88,6082.12,7,387,81,6.3629,1.3318,PASS,False,1.0
PCBA2_03.jpg,220,1466,2168,88,6082.12,2,64,35,1.0523,0.5755,PASS,False,1.0
PCBA2_03.jpg,221,1605,2169,86,5808.8,3,168,81,2.8922,1.3944,PASS,False,1.0
PCBA2_03.jpg,222,2059,2182,94,6939.78,4,272,113,3.9194,1.6283,PASS,False,1.0
PCBA2_03.jpg,223,1154,2170,86,5808.8,5,233,81,4.0112,1.3944,PASS,False,1.0
PCBA2_03.jpg,224,553,2172,86,5808.8,2,372,317,6.4041,5.4572,PASS,False,1.0
PCBA2_03.jpg,225,84,2283,94,6939.78,2,68,39,0.9799,0.562,PASS,False,1.0
PCBA2_03.jpg,226,697,2289,92,6647.61,3,205,81,3.0838,1.2185,PASS,False,1.0
PCBA2_03.jpg,227,1008,2291,94,6939.78,6,342,165,4.9281,2.3776,PASS,False,1.0
PCBA2_03.jpg,228,1158,2293,94,6939.78,3,195,89,2.8099,1.2825,PASS,False,1.0
PCBA2_03.jpg,229,1459,2297,94,6939.78,3,171,101,2.4641,1.4554,PASS,False,1.0
PCBA2_03.jpg,230,526,2278,86,5808.8,0,0,0,0.0,0.0,PASS,False,1.0
PCBA2_03.jpg,231,2373,2283,92,6647.61,1,253,253,3.8059,3.8059,PASS,False,1.0
PCBA2_03.jpg,232,849,2289,92,6647.61,5,228,63,3.4298,0.9477,PASS,False,1.0
PCBA2_03.jpg,233,1310,2290,94,6939.78,4,180,81,2.5937,1.1672,PASS,False,1.0
PCBA2_03.jpg,234,2073,2292,88,6082.12,3,243,113,3.9953,1.8579,PASS,False,1.0
PCBA2_03.jpg,235,2225,2287,94,6939.78,7,279,81,4.0203,1.1672,PASS,False,1.0
PCBA2_03.jpg,236,1621,2298,94,6939.78,7,303,149,4.3661,2.147,PASS,False,1.0
PCBA2_03.jpg,237,1775,2298,94,6939.78,3,186,81,2.6802,1.1672,PASS,False,1.0
PCBA2_03.jpg,238,1926,2287,94,6939.78,5,305,81,4.395,1.1672,PASS,False,1.0
PCBA2_03.jpg,239,415,2289,90,6361.73,0,0,0,0.0,0.0,PASS,False,1.0
PCBA2_03.jpg,240,238,2283,94,6939.78,7,557,253,8.0262,3.6456,PASS,False,1.0
PCBA2_03.jpg,241,705,2424,94,6939.78,2,151,102,2.1759,1.4698,PASS,False,1.0
PCBA2_03.jpg,242,851,2412,94,6939.78,2,89,76,1.2825,1.0951,PASS,False,1.0
PCBA2_03.jpg,243,1005,2414,94,6939.78,7,283,81,4.0779,1.1672,PASS,False,1.0
PCBA2_03.jpg,244,2249,2400,94,6939.78,4,196,49,2.8243,0.7061,PASS,False,1.0
PCBA2_03.jpg,245,1160,2413,94,6939.78,7,385,113,5.5477,1.6283,PASS,False,1.0
PCBA2_03.jpg,246,1455,2397,94,6939.78,6,295,88,4.2509,1.2681,PASS,False,1.0
PCBA2_03.jpg,247,2078,2405,94,6939.78,3,71,29,1.0231,0.4179,PASS,False,1.0
PCBA2_03.jpg,248,2386,2413,90,6361.73,3,415,253,6.5234,3.9769,PASS,False,1.0
PCBA2_03.jpg,249,223,2415,94,6939.78,6,867,317,12.4932,4.5679,PASS,False,1.0
PCBA2_03.jpg,250,1631,2406,92,6647.61,6,295,82,4.4377,1.2335,PASS,False,1.0
PCBA2_03.jpg,251,1768,2412,90,6361.73,4,227,81,3.5682,1.2732,PASS,False,1.0
PCBA2_03.jpg,252,1922,2409,88,6082.12,4,428,149,7.037,2.4498,PASS,False,1.0
PCBA2_03.jpg,253,78,2408,94,6939.78,5,748,454,10.7784,6.542,PASS,False,1.0
PCBA2_03.jpg,254,387,2414,94,6939.78,6,504,148,7.2625,2.1326,PASS,False,1.0
PCBA2_03.jpg,255,1310,2406,94,6939.78,7,385,81,5.5477,1.1672,PASS,False,1.0
PCBA2_03.jpg,256,539,2409,94,6939.78,3,220,108,3.1701,1.5562,PASS,False,1.0

File: Images_BGA/Results/Noi_9_9/Reports/PCBA2_04_ball_metrics.csv
image_name,ball_id,center_x,center_y,diameter_px,ball_area_px,void_count,total_void_area_px,largest_void_area_px,void_ratio_percent,largest_void_ratio_percent,quality,is_estimated_pad,confidence
PCBA2_04.jpg,1,1469,267,74,4300.84,5,214,52,4.9758,1.2091,PASS,False,1.0
PCBA2_04.jpg,2,1360,271,74,4300.84,6,262,113,6.0918,2.6274,PASS,False,1.0
PCBA2_04.jpg,3,1258,276,68,3631.68,1,13,13,0.358,0.358,PASS,False,1.0
PCBA2_04.jpg,4,1063,277,70,3848.45,4,154,49,4.0016,1.2732,PASS,False,1.0
PCBA2_04.jpg,5,1161,277,70,3848.45,7,215,49,5.5867,1.2732,PASS,False,1.0
PCBA2_04.jpg,6,867,279,74,4300.84,4,371,287,8.6262,6.6731,PASS,False,1.0
PCBA2_04.jpg,7,965,280,70,3848.45,3,155,113,4.0276,2.9362,PASS,False,1.0
PCBA2_04.jpg,8,765,281,74,4300.84,8,254,63,5.9058,1.4648,PASS,False,1.0
PCBA2_04.jpg,9,2239,281,58,2642.08,1,81,81,3.0658,3.0658,PASS,False,1.0
PCBA2_04.jpg,10,2043,282,58,2642.08,4,152,81,5.753,3.0658,PASS,False,1.0
PCBA2_04.jpg,11,2141,282,58,2642.08,2,58,29,2.1952,1.0976,PASS,False,1.0
PCBA2_04.jpg,12,1553,283,60,2827.43,4,292,113,10.3274,3.9966,PASS,False,1.0
PCBA2_04.jpg,13,1651,283,58,2642.08,4,152,81,5.753,3.0658,PASS,False,1.0
PCBA2_04.jpg,14,1749,283,58,2642.08,3,191,149,7.2292,5.6395,PASS,False,1.0
PCBA2_04.jpg,15,1847,283,58,2642.08,5,249,81,9.4244,3.0658,PASS,False,1.0
PCBA2_04.jpg,16,1945,283,58,2642.08,4,140,49,5.2989,1.8546,PASS,False,1.0
PCBA2_04.jpg,17,2238,378,58,2642.08,2,42,29,1.5897,1.0976,PASS,False,1.0
PCBA2_04.jpg,18,1749,380,58,2642.08,2,227,198,8.5917,7.4941,PASS,False,1.0
PCBA2_04.jpg,19,2141,380,58,2642.08,3,255,197,9.6515,7.4562,PASS,False,1.0
PCBA2_04.jpg,20,1260,381,62,3019.07,6,156,29,5.1672,0.9606,PASS,False,1.0
PCBA2_04.jpg,21,1553,381,60,2827.43,4,152,81,5.3759,2.8648,PASS,False,1.0
PCBA2_04.jpg,22,1652,381,58,2642.08,2,110,61,4.1634,2.3088,PASS,False,1.0
PCBA2_04.jpg,23,1848,381,58,2642.08,3,91,49,3.4443,1.8546,PASS,False,1.0
PCBA2_04.jpg,24,1064,382,64,3216.99,4,168,81,5.2223,2.5179,PASS,False,1.0
PCBA2_04.jpg,25,1358,382,60,2827.43,3,123,81,4.3502,2.8648,PASS,False,1.0
PCBA2_04.jpg,26,1457,382,60,2827.43,3,129,51,4.5624,1.8038,PASS,False,1.0
PCBA2_04.jpg,27,966,383,64,3216.99,4,143,49,4.4451,1.5232,PASS,False,1.0
PCBA2_04.jpg,28,770,384,70,3848.45,3,440,315,11.4332,8.1851,PASS,False,1.0
PCBA2_04.jpg,29,868,384,68,3631.68,3,195,149,5.3694,4.1028,PASS,False,1.0
PCBA2_04.jpg,30,1165,387,72,4071.5,2,186,157,4.5683,3.8561,PASS,False,1.0
PCBA2_04.jpg,31,2043,381,56,2463.01,2,262,149,10.6374,6.0495,PASS,False,1.0
PCBA2_04.jpg,32,1945,382,56,2463.01,3,207,145,8.4044,5.8871,PASS,False,1.0
PCBA2_04.jpg,33,1461,475,62,3019.07,2,58,29,1.9211,0.9606,PASS,False,1.0
PCBA2_04.jpg,34,2241,476,58,2642.08,2,58,29,2.1952,1.0976,PASS,False,1.0
PCBA2_04.jpg,35,2141,477,58,2642.08,2,334,253,12.6416,9.5758,PASS,False,1.0
PCBA2_04.jpg,36,2044,478,58,2642.08,3,268,149,10.1435,5.6395,PASS,False,1.0
PCBA2_04.jpg,37,1652,479,58,2642.08,3,139,81,5.261,3.0658,PASS,False,1.0
PCBA2_04.jpg,38,1750,479,58,2642.08,3,243,81,9.1973,3.0658,PASS,False,1.0
PCBA2_04.jpg,39,1848,479,58,2642.08,3,247,113,9.3487,4.2769,PASS,False,1.0
PCBA2_04.jpg,40,1946,479,58,2642.08,2,78,49,2.9522,1.8546,PASS,False,1.0
PCBA2_04.jpg,41,1062,480,64,3216.99,3,159,81,4.9425,2.5179,PASS,False,1.0
PCBA2_04.jpg,42,1358,480,60,2827.43,2,130,81,4.5978,2.8648,PASS,False,1.0
PCBA2_04.jpg,43,1554,480,58,2642.08,4,140,65,5.2989,2.4602,PASS,False,1.0
PCBA2_04.jpg,44,1260,481,62,3019.07,3,86,29,2.8486,0.9606,PASS,False,1.0
PCBA2_04.jpg,45,963,482,58,2642.08,0,0,0,0.0,0.0,PASS,False,1.0
PCBA2_04.jpg,46,1160,482,62,3019.07,1,30,30,0.9937,0.9937,PASS,False,1.0
PCBA2_04.jpg,47,766,483,70,3848.45,2,98,49,2.5465,1.2732,PASS,False,1.0
PCBA2_04.jpg,48,866,494,74,4300.84,7,422,113,9.812,2.6274,PASS,False,1.0
PCBA2_04.jpg,49,2058,564,74,4300.84,3,211,113,4.906,2.6274,PASS,False,1.0
PCBA2_04.jpg,50,2247,571,58,2642.08,1,149,149,5.6395,5.6395,PASS,False,1.0
PCBA2_04.jpg,51,872,574,74,4300.84,4,276,202,6.4174,4.6968,PASS,False,1.0
PCBA2_04.jpg,52,2142,576,58,2642.08,1,29,29,1.0976,1.0976,PASS,False,1.0
PCBA2_04.jpg,53,1652,577,58,2642.08,3,210,81,7.9483,3.0658,PASS,False,1.0
PCBA2_04.jpg,54,1848,577,58,2642.08,2,130,81,4.9204,3.0658,PASS,False,1.0
PCBA2_04.jpg,55,1946,577,58,2642.08,2,162,81,6.1315,3.0658,PASS,False,1.0
PCBA2_04.jpg,56,1358,578,60,2827.43,4,241,108,8.5236,3.8197,PASS,False,1.0
PCBA2_04.jpg,57,1456,578,58,2642.08,4,137,50,5.1853,1.8924,PASS,False,1.0
PCBA2_04.jpg,58,1555,578,58,2642.08,4,206,113,7.7969,4.2769,PASS,False,1.0
PCBA2_04.jpg,59,1064,579,62,3019.07,2,78,49,2.5836,1.623,PASS,False,1.0
PCBA2_04.jpg,60,1162,579,62,3019.07,3,62,29,2.0536,0.9606,PASS,False,1.0
PCBA2_04.jpg,61,1260,579,62,3019.07,4,121,49,4.0079,1.623,PASS,False,1.0
PCBA2_04.jpg,62,965,580,60,2827.43,3,160,113,5.6588,3.9966,PASS,False,1.0
PCBA2_04.jpg,63,770,581,66,3421.19,2,75,49,2.1922,1.4322,PASS,False,1.0
PCBA2_04.jpg,64,1754,584,60,2827.43,3,211,113,7.4626,3.9966,PASS,False,1.0
PCBA2_04.jpg,65,2261,654,74,4300.84,1,81,81,1.8834,1.8834,PASS,False,1.0
PCBA2_04.jpg,66,1848,674,58,2642.08,3,311,149,11.771,5.6395,PASS,False,1.0
PCBA2_04.jpg,67,2143,674,58,2642.08,3,275,113,10.4085,4.2769,PASS,False,1.0
PCBA2_04.jpg,68,1554,675,58,2642.08,3,111,49,4.2012,1.8546,PASS,False,1.0
PCBA2_04.jpg,69,1652,675,58,2642.08,3,239,113,9.0459,4.2769,PASS,False,1.0
PCBA2_04.jpg,70,1750,675,58,2642.08,4,152,81,5.753,3.0658,PASS,False,1.0
PCBA2_04.jpg,71,2044,675,58,2642.08,2,230,149,8.7053,5.6395,PASS,False,1.0
PCBA2_04.jpg,72,1456,676,58,2642.08,4,191,84,7.2292,3.1793,PASS,False,1.0
PCBA2_04.jpg,73,966,677,62,3019.07,4,134,49,4.4385,1.623,PASS,False,1.0
PCBA2_04.jpg,74,1064,677,62,3019.07,3,165,81,5.4653,2.6829,PASS,False,1.0
PCBA2_04.jpg,75,1260,677,60,2827.43,0,0,0,0.0,0.0,PASS,False,1.0
PCBA2_04.jpg,76,1358,677,60,2827.43,4,188,81,6.6491,2.8648,PASS,False,1.0
PCBA2_04.jpg,77,868,678,64,3216.99,4,100,29,3.1085,0.9015,PASS,False,1.0
PCBA2_04.jpg,78,1162,678,60,2827.43,5,213,81,7.5333,2.8648,PASS,False,1.0
PCBA2_04.jpg,79,770,679,64,3216.99,1,58,58,1.8029,1.8029,PASS,False,1.0
PCBA2_04.jpg,80,1950,683,58,2642.08,1,113,113,4.2769,4.2769,PASS,False,1.0
PCBA2_04.jpg,81,2265,758,74,4300.84,1,29,29,0.6743,0.6743,PASS,False,1.0
PCBA2_04.jpg,82,2044,772,58,2642.08,1,13,13,0.492,0.492,PASS,False,1.0
PCBA2_04.jpg,83,2143,772,58,2642.08,1,334,334,12.6416,12.6416,FAIL,False,1.0
PCBA2_04.jpg,84,1653,773,58,2642.08,1,149,149,5.6395,5.6395,PASS,False,1.0
PCBA2_04.jpg,85,1849,773,58,2642.08,2,142,113,5.3746,4.2769,PASS,False,1.0
PCBA2_04.jpg,86,1946,773,58,2642.08,2,194,113,7.3427,4.2769,PASS,False,1.0
PCBA2_04.jpg,87,1361,774,58,2642.08,1,49,49,1.8546,1.8546,PASS,False,1.0
PCBA2_04.jpg,88,1458,774,58,2642.08,4,204,81,7.7212,3.0658,PASS,False,1.0
PCBA2_04.jpg,89,1556,774,58,2642.08,0,0,0,0.0,0.0,PASS,False,1.0
PCBA2_04.jpg,90,1065,775,60,2827.43,1,24,24,0.8488,0.8488,PASS,False,1.0
PCBA2_04.jpg,91,1162,775,60,2827.43,0,0,0,0.0,0.0,PASS,False,1.0
PCBA2_04.jpg,92,1749,775,58,2642.08,4,389,162,14.7233,6.1315,PASS,False,1.0
PCBA2_04.jpg,93,770,776,64,3216.99,2,40,22,1.2434,0.6839,PASS,False,1.0
PCBA2_04.jpg,94,868,776,62,3019.07,4,193,81,6.3927,2.6829,PASS,False,1.0
PCBA2_04.jpg,95,966,776,62,3019.07,3,227,117,7.5189,3.8754,PASS,False,1.0
PCBA2_04.jpg,96,1265,779,62,3019.07,1,29,29,0.9606,0.9606,PASS,False,1.0
PCBA2_04.jpg,97,2248,864,58,2642.08,2,76,63,2.8765,2.3845,PASS,False,1.0
PCBA2_04.jpg,98,2143,870,58,2642.08,1,149,149,5.6395,5.6395,PASS,False,1.0
PCBA2_04.jpg,99,1849,871,58,2642.08,1,149,149,5.6395,5.6395,PASS,False,1.0
PCBA2_04.jpg,100,1947,871,58,2642.08,3,275,113,10.4085,4.2769,PASS,False,1.0
PCBA2_04.jpg,101,2045,871,58,2642.08,3,239,197,9.0459,7.4562,PASS,False,1.0
PCBA2_04.jpg,102,1754,872,58,2642.08,2,198,149,7.4941,5.6395,PASS,False,1.0
PCBA2_04.jpg,103,1065,873,60,2827.43,4,117,30,4.138,1.061,PASS,False,1.0
PCBA2_04.jpg,104,1163,873,58,2642.08,4,90,29,3.4064,1.0976,PASS,False,1.0
PCBA2_04.jpg,105,1460,873,66,3421.19,2,178,149,5.2029,4.3552,PASS,False,1.0
PCBA2_04.jpg,106,1558,873,64,3216.99,2,274,245,8.5173,7.6158,PASS,False,1.0
PCBA2_04.jpg,107,1656,873,64,3216.99,2,162,113,5.0358,3.5126,PASS,False,1.0
PCBA2_04.jpg,108,868,874,62,3019.07,2,135,86,4.4716,2.8486,PASS,False,1.0
PCBA2_04.jpg,109,966,874,60,2827.43,3,55,29,1.9452,1.0257,PASS,False,1.0
PCBA2_04.jpg,110,1260,874,60,2827.43,6,173,58,6.1186,2.0513,PASS,False,1.0
PCBA2_04.jpg,111,1362,874,66,3421.19,3,138,76,4.0337,2.2214,PASS,False,1.0
PCBA2_04.jpg,112,770,875,64,3216.99,5,91,29,2.8287,0.9015,PASS,False,1.0
PCBA2_04.jpg,113,2248,962,58,2642.08,0,0,0,0.0,0.0,PASS,False,1.0
PCBA2_04.jpg,114,2045,968,58,2642.08,3,111,53,4.2012,2.006,PASS,False,1.0
PCBA2_04.jpg,115,2144,968,58,2642.08,4,276,149,10.4463,5.6395,PASS,False,1.0
PCBA2_04.jpg,116,1849,969,58,2642.08,2,78,49,2.9522,1.8546,PASS,False,1.0
PCBA2_04.jpg,117,1947,969,58,2642.08,1,149,149,5.6395,5.6395,PASS,False,1.0
PCBA2_04.jpg,118,1558,970,64,3216.99,2,278,197,8.6416,6.1237,PASS,False,1.0
PCBA2_04.jpg,119,1751,970,58,2642.08,3,243,113,9.1973,4.2769,PASS,False,1.0
PCBA2_04.jpg,120,1065,971,58,2642.08,4,93,29,3.52,1.0976,PASS,False,1.0
PCBA2_04.jpg,121,1163,971,58,2642.08,1,13,13,0.492,0.492,PASS,False,1.0
PCBA2_04.jpg,122,1261,971,58,2642.08,3,67,29,2.5359,1.0976,PASS,False,1.0
PCBA2_04.jpg,123,1362,971,64,3216.99,2,110,81,3.4193,2.5179,PASS,False,1.0
PCBA2_04.jpg,124,1460,971,64,3216.99,3,191,81,5.9372,2.5179,PASS,False,1.0
PCBA2_04.jpg,125,1656,971,64,3216.99,1,253,253,7.8645,7.8645,PASS,False,1.0
PCBA2_04.jpg,126,868,972,60,2827.43,2,94,81,3.3246,2.8648,PASS,False,1.0
PCBA2_04.jpg,127,967,972,60,2827.43,4,104,49,3.6782,1.733,PASS,False,1.0
PCBA2_04.jpg,128,770,973,62,3019.07,2,78,49,2.5836,1.623,PASS,False,1.0
PCBA2_04.jpg,129,2251,1061,62,3019.07,0,0,0,0.0,0.0,PASS,False,1.0
PCBA2_04.jpg,130,2143,1066,58,2642.08,2,194,113,7.3427,4.2769,PASS,False,1.0
PCBA2_04.jpg,131,1850,1067,58,2642.08,0,0,0,0.0,0.0,PASS,False,1.0
PCBA2_04.jpg,132,1947,1067,58,2642.08,1,197,197,7.4562,7.4562,PASS,False,1.0
PCBA2_04.jpg,133,2045,1067,58,2642.08,2,62,49,2.3466,1.8546,PASS,False,1.0
PCBA2_04.jpg,134,1751,1068,58,2642.08,0,0,0,0.0,0.0,PASS,False,1.0
PCBA2_04.jpg,135,1163,1069,58,2642.08,0,0,0,0.0,0.0,PASS,False,1.0
PCBA2_04.jpg,136,1262,1069,58,2642.08,3,139,81,5.261,3.0658,PASS,False,1.0
PCBA2_04.jpg,137,1558,1069,66,3421.19,3,179,81,5.2321,2.3676,PASS,False,1.0
PCBA2_04.jpg,138,1656,1069,66,3421.19,1,197,197,5.7582,5.7582,PASS,False,1.0
PCBA2_04.jpg,139,869,1070,60,2827.43,2,58,29,2.0513,1.0257,PASS,False,1.0
PCBA2_04.jpg,140,967,1070,58,2642.08,5,194,58,7.3427,2.1952,PASS,False,1.0
PCBA2_04.jpg,141,1065,1070,58,2642.08,5,171,49,6.4722,1.8546,PASS,False,1.0
PCBA2_04.jpg,142,1362,1070,66,3421.19,2,214,162,6.2551,4.7352,PASS,False,1.0
PCBA2_04.jpg,143,1460,1070,66,3421.19,2,26,13,0.76,0.38,PASS,False,1.0
PCBA2_04.jpg,144,770,1071,62,3019.07,4,84,29,2.7823,0.9606,PASS,False,1.0
PCBA2_04.jpg,145,2144,1164,58,2642.08,2,226,197,8.5539,7.4562,PASS,False,1.0
PCBA2_04.jpg,146,1850,1165,58,2642.08,2,78,49,2.9522,1.8546,PASS,False,1.0
PCBA2_04.jpg,147,1948,1165,58,2642.08,3,211,113,7.9861,4.2769,PASS,False,1.0
PCBA2_04.jpg,148,2046,1165,58,2642.08,4,188,81,7.1156,3.0658,PASS,False,1.0
PCBA2_04.jpg,149,1656,1166,64,3216.99,2,142,113,4.4141,3.5126,PASS,False,1.0
PCBA2_04.jpg,150,1163,1167,58,2642.08,5,257,81,9.7272,3.0658,PASS,False,1.0
PCBA2_04.jpg,151,1461,1167,64,3216.99,2,230,149,7.1495,4.6317,PASS,False,1.0
PCBA2_04.jpg,152,1558,1167,66,3421.19,3,175,113,5.1152,3.3029,PASS,False,1.0
PCBA2_04.jpg,153,1065,1168,58,2642.08,3,202,98,7.6455,3.7092,PASS,False,1.0
PCBA2_04.jpg,154,1363,1168,64,3216.99,3,227,149,7.0563,4.6317,PASS,False,1.0
PCBA2_04.jpg,155,770,1169,60,2827.43,2,26,13,0.9196,0.4598,PASS,False,1.0
PCBA2_04.jpg,156,869,1169,58,2642.08,2,42,29,1.5897,1.0976,PASS,False,1.0
PCBA2_04.jpg,157,967,1169,58,2642.08,1,13,13,0.492,0.492,PASS,False,1.0
PCBA2_04.jpg,158,1258,1169,58,2642.08,0,0,0,0.0,0.0,PASS,False,1.0
PCBA2_04.jpg,159,1757,1169,60,2827.43,2,430,317,15.2081,11.2116,REVIEW,False,1.0
PCBA2_04.jpg,160,2266,1184,74,4300.84,0,0,0,0.0,0.0,PASS,False,1.0
PCBA2_04.jpg,161,1746,1258,60,2827.43,2,210,197,7.4272,6.9674,PASS,False,1.0
PCBA2_04.jpg,162,2243,1261,58,2642.08,3,191,149,7.2292,5.6395,PASS,False,1.0
PCBA2_04.jpg,163,1265,1262,58,2642.08,4,172,81,6.51,3.0658,PASS,False,1.0
PCBA2_04.jpg,164,1850,1262,58,2642.08,2,162,113,6.1315,4.2769,PASS,False,1.0
PCBA2_04.jpg,165,2061,1262,58,2642.08,2,26,13,0.9841,0.492,PASS,False,1.0
PCBA2_04.jpg,166,2139,1262,58,2642.08,2,130,81,4.9204,3.0658,PASS,False,1.0
PCBA2_04.jpg,167,1949,1263,58,2642.08,4,204,113,7.7212,4.2769,PASS,False,1.0
PCBA2_04.jpg,168,1460,1264,58,2642.08,1,253,253,9.5758,9.5758,PASS,False,1.0
PCBA2_04.jpg,169,1655,1264,58,2642.08,1,49,49,1.8546,1.8546,PASS,False,1.0
PCBA2_04.jpg,170,1164,1265,58,2642.08,4,156,49,5.9044,1.8546,PASS,False,1.0
PCBA2_04.jpg,171,968,1266,58,2642.08,2,70,41,2.6494,1.5518,PASS,False,1.0
PCBA2_04.jpg,172,1066,1266,58,2642.08,3,159,81,6.018,3.0658,PASS,False,1.0
PCBA2_04.jpg,173,771,1267,60,2827.43,3,159,81,5.6235,2.8648,PASS,False,1.0
PCBA2_04.jpg,174,1557,1267,58,2642.08,1,162,162,6.1315,6.1315,PASS,False,1.0
PCBA2_04.jpg,175,868,1268,58,2642.08,5,133,49,5.0339,1.8546,PASS,False,1.0
PCBA2_04.jpg,176,1359,1268,58,2642.08,3,203,161,7.6833,6.0937,PASS,False,1.0
PCBA2_04.jpg,177,1946,1360,60,2827.43,2,243,194,8.5944,6.8613,PASS,False,1.0
PCBA2_04.jpg,178,2047,1360,58,2642.08,2,78,49,2.9522,1.8546,PASS,False,1.0
PCBA2_04.jpg,179,2144,1360,58,2642.08,2,174,149,6.5857,5.6395,PASS,False,1.0
PCBA2_04.jpg,180,2243,1360,58,2642.08,0,0,0,0.0,0.0,PASS,False,1.0
PCBA2_04.jpg,181,1655,1361,58,2642.08,2,198,149,7.4941,5.6395,PASS,False,1.0
PCBA2_04.jpg,182,1753,1361,58,2642.08,1,49,49,1.8546,1.8546,PASS,False,1.0
PCBA2_04.jpg,183,1850,1361,58,2642.08,3,107,49,4.0498,1.8546,PASS,False,1.0
PCBA2_04.jpg,184,1557,1362,58,2642.08,1,149,149,5.6395,5.6395,PASS,False,1.0
PCBA2_04.jpg,185,1166,1363,58,2642.08,2,78,49,2.9522,1.8546,PASS,False,1.0
PCBA2_04.jpg,186,1262,1363,58,2642.08,1,81,81,3.0658,3.0658,PASS,False,1.0
PCBA2_04.jpg,187,1361,1363,58,2642.08,2,68,49,2.5737,1.8546,PASS,False,1.0
PCBA2_04.jpg,188,1458,1363,58,2642.08,2,178,149,6.7371,5.6395,PASS,False,1.0
PCBA2_04.jpg,189,771,1365,58,2642.08,2,130,81,4.9204,3.0658,PASS,False,1.0
PCBA2_04.jpg,190,869,1366,58,2642.08,4,237,98,8.9702,3.7092,PASS,False,1.0
PCBA2_04.jpg,191,967,1366,58,2642.08,4,221,94,8.3646,3.5578,PASS,False,1.0
PCBA2_04.jpg,192,1065,1366,58,2642.08,6,249,100,9.4244,3.7849,PASS,False,1.0
PCBA2_04.jpg,193,1365,1454,60,2827.43,2,262,149,9.2664,5.2698,PASS,False,1.0
PCBA2_04.jpg,194,2247,1456,58,2642.08,1,29,29,1.0976,1.0976,PASS,False,1.0
PCBA2_04.jpg,195,2145,1457,58,2642.08,1,56,56,2.1195,2.1195,PASS,False,1.0
PCBA2_04.jpg,196,1655,1459,58,2642.08,2,224,197,8.4782,7.4562,PASS,False,1.0
PCBA2_04.jpg,197,1753,1459,58,2642.08,4,213,110,8.0618,4.1634,PASS,False,1.0
PCBA2_04.jpg,198,1851,1459,58,2642.08,3,139,81,5.261,3.0658,PASS,False,1.0
PCBA2_04.jpg,199,1948,1459,58,2642.08,3,159,81,6.018,3.0658,PASS,False,1.0
PCBA2_04.jpg,200,1459,1460,58,2642.08,2,278,197,10.522,7.4562,PASS,False,1.0
PCBA2_04.jpg,201,1557,1460,58,2642.08,3,275,197,10.4085,7.4562,PASS,False,1.0
PCBA2_04.jpg,202,1165,1461,58,2642.08,3,232,122,8.781,4.6176,PASS,False,1.0
PCBA2_04.jpg,203,1263,1461,58,2642.08,3,347,253,13.1336,9.5758,PASS,False,1.0
PCBA2_04.jpg,204,968,1462,58,2642.08,5,113,29,4.2769,1.0976,PASS,False,1.0
PCBA2_04.jpg,205,1066,1462,58,2642.08,4,156,49,5.9044,1.8546,PASS,False,1.0
PCBA2_04.jpg,206,772,1463,60,2827.43,4,192,81,6.7906,2.8648,PASS,False,1.0
PCBA2_04.jpg,207,869,1464,58,2642.08,2,78,49,2.9522,1.8546,PASS,False,1.0
PCBA2_04.jpg,208,2053,1467,70,3848.45,3,513,285,13.33,7.4056,PASS,False,1.0
PCBA2_04.jpg,209,2255,1555,60,2827.43,0,0,0,0.0,0.0,PASS,False,1.0
PCBA2_04.jpg,210,1949,1556,58,2642.08,3,211,81,7.9861,3.0658,PASS,False,1.0
PCBA2_04.jpg,211,2047,1556,58,2642.08,3,211,149,7.9861,5.6395,PASS,False,1.0
PCBA2_04.jpg,212,2145,1556,58,2642.08,2,130,81,4.9204,3.0658,PASS,False,1.0
PCBA2_04.jpg,213,1655,1557,58,2642.08,3,171,113,6.4722,4.2769,PASS,False,1.0
PCBA2_04.jpg,214,1753,1557,58,2642.08,2,98,49,3.7092,1.8546,PASS,False,1.0
PCBA2_04.jpg,215,1851,1557,58,2642.08,3,175,113,6.6236,4.2769,PASS,False,1.0
PCBA2_04.jpg,216,1459,1558,58,2642.08,3,307,197,11.6196,7.4562,PASS,False,1.0
PCBA2_04.jpg,217,1557,1558,58,2642.08,5,185,81,7.0021,3.0658,PASS,False,1.0
PCBA2_04.jpg,218,1165,1559,58,2642.08,1,18,18,0.6813,0.6813,PASS,False,1.0
PCBA2_04.jpg,219,1263,1559,58,2642.08,1,113,113,4.2769,4.2769,PASS,False,1.0
PCBA2_04.jpg,220,1361,1559,58,2642.08,3,227,149,8.5917,5.6395,PASS,False,1.0
PCBA2_04.jpg,221,968,1560,58,2642.08,5,181,81,6.8507,3.0658,PASS,False,1.0
PCBA2_04.jpg,222,1066,1560,58,2642.08,1,231,231,8.7431,8.7431,PASS,False,1.0
PCBA2_04.jpg,223,772,1561,58,2642.08,6,182,49,6.8885,1.8546,PASS,False,1.0
PCBA2_04.jpg,224,869,1562,58,2642.08,4,220,81,8.3268,3.0658,PASS,False,1.0
PCBA2_04.jpg,225,2146,1654,58,2642.08,0,0,0,0.0,0.0,PASS,False,1.0
PCBA2_04.jpg,226,2258,1654,60,2827.43,0,0,0,0.0,0.0,PASS,False,1.0
PCBA2_04.jpg,227,1949,1655,58,2642.08,0,0,0,0.0,0.0,PASS,False,1.0
PCBA2_04.jpg,228,2047,1655,58,2642.08,1,113,113,4.2769,4.2769,PASS,False,1.0
PCBA2_04.jpg,229,1558,1656,58,2642.08,2,262,149,9.9164,5.6395,PASS,False,1.0
PCBA2_04.jpg,230,1655,1656,58,2642.08,3,255,197,9.6515,7.4562,PASS,False,1.0
PCBA2_04.jpg,231,1754,1656,58,2642.08,1,29,29,1.0976,1.0976,PASS,False,1.0
PCBA2_04.jpg,232,1361,1657,58,2642.08,1,142,142,5.3746,5.3746,PASS,False,1.0
PCBA2_04.jpg,233,1460,1657,58,2642.08,1,253,253,9.5758,9.5758,PASS,False,1.0
PCBA2_04.jpg,234,1165,1658,58,2642.08,2,178,149,6.7371,5.6395,PASS,False,1.0
PCBA2_04.jpg,235,1264,1658,58,2642.08,3,227,149,8.5917,5.6395,PASS,False,1.0
PCBA2_04.jpg,236,968,1659,58,2642.08,3,71,29,2.6873,1.0976,PASS,False,1.0
PCBA2_04.jpg,237,1066,1659,58,2642.08,2,162,81,6.1315,3.0658,PASS,False,1.0
PCBA2_04.jpg,238,772,1660,58,2642.08,5,212,76,8.024,2.8765,PASS,False,1.0
PCBA2_04.jpg,239,870,1661,58,2642.08,5,252,108,9.5379,4.0877,PASS,False,1.0
PCBA2_04.jpg,240,1870,1671,70,3848.45,0,0,0,0.0,0.0,PASS,False,1.0
PCBA2_04.jpg,241,1853,1752,60,2827.43,1,49,49,1.733,1.733,PASS,False,1.0
PCBA2_04.jpg,242,2245,1752,58,2642.08,1,29,29,1.0976,1.0976,PASS,False,1.0
PCBA2_04.jpg,243,1754,1753,58,2642.08,0,0,0,0.0,0.0,PASS,False,1.0
PCBA2_04.jpg,244,1950,1753,58,2642.08,0,0,0,0.0,0.0,PASS,False,1.0
PCBA2_04.jpg,245,2147,1753,58,2642.08,1,13,13,0.492,0.492,PASS,False,1.0
PCBA2_04.jpg,246,1362,1755,58,2642.08,2,58,29,2.1952,1.0976,PASS,False,1.0
PCBA2_04.jpg,247,1460,1755,58,2642.08,2,130,81,4.9204,3.0658,PASS,False,1.0
PCBA2_04.jpg,248,1657,1755,58,2642.08,0,0,0,0.0,0.0,PASS,False,1.0
PCBA2_04.jpg,249,1165,1756,58,2642.08,2,210,197,7.9483,7.4562,PASS,False,1.0
PCBA2_04.jpg,250,1263,1756,58,2642.08,3,191,113,7.2292,4.2769,PASS,False,1.0
PCBA2_04.jpg,251,1558,1756,58,2642.08,0,0,0,0.0,0.0,PASS,False,1.0
PCBA2_04.jpg,252,1066,1757,58,2642.08,2,226,197,8.5539,7.4562,PASS,False,1.0
PCBA2_04.jpg,253,771,1758,58,2642.08,5,217,113,8.2132,4.2769,PASS,False,1.0
PCBA2_04.jpg,254,869,1759,58,2642.08,3,171,113,6.4722,4.2769,PASS,False,1.0
PCBA2_04.jpg,255,2055,1773,64,3216.99,1,81,81,2.5179,2.5179,PASS,False,1.0
PCBA2_04.jpg,256,968,1777,68,3631.68,3,123,81,3.3869,2.2304,PASS,False,1.0
